Repository: sunwucheng/wiki

File: Research&Specialty/Powder Metallurgy Diamond Tools/3. Diamond Tool Design and Composition/index.html (part 1 of 2)
MYTH's Wiki

MYTH's Wiki

MYTH
  
  BLOG
  
  WIKI

MYTH	BLOG	WIKI	

categories

CS&EE (Interset&Hobby)
  
  Git
  C
  Linux
  Arduino
  RaspberryPi
  Script

English Learning
  
  Complex Sentences
  CATTI

Previous note records
  
  Document Records

Research&Specialty

Powder Metallurgy Diamond Tools
  
  4. Diamond Tool Fabrication
  5. Microstructure of the Matrix
  6. Mechanical Properties of the Matrix
  7. Wear Properties of the Matrix
  8. Main Application Areas and Operating Guidelines for Diamond-Impregnated Tools

Research Tools
  Scientific Journals

Introduction to this personal wiki site

3. Diamond Tool Design and Composition
3.2  Metal Matrix Selection
The two basic functions of the metallic matrix are to hold the diamond tight and to wear at a rate compatible with the diamond loss. The wear resistance of the matrix has to correspond with the abrasiveness of the workpiece material, so that neither the diamond grits protrude insufficiently nor they are lost prematurely. A too ‘soft’ a matrix wears faster than the diamond, which results in the possibility of diamond pullout. On the other hand, an extremely wear resistant matrix could wear more slowly than the break down of the diamond, causing the segment surface to polish. This phenomenon is commonly known as ‘glazing’.
When a hard and dense material is machined, very little debris is formed and only as a fine powder. Under such conditions the matrix wear is slow. On the other hand, when an open-textured and gritty material is machined at high processing rates, a great quantity of coarse debris is released, which usually creates harsh wear environment for the matrix.
The workpiece machining conditions have also to be taken into consideration. During frame sawing, for example, the removal of detritus from the cut is hindered by the reciprocating motion of the sawblade. Hence, the wear rate of the matrix is always higher in comparison with circular sawing when the blade rotates in the same direction improving debris removal conditions.
The second and equally important function of the matrix is to hold the diamonds for as long as possible. The matrix capacity for retention of diamond grits is a complex, system-dependent property, which is affected by the material characteristics and application conditions as well.
The hold on the diamond may be mechanical or mechanical in combination with chemical. The potential retentive properties of the matrix are often assessed by its yield strength since to break the hold on a diamond particle the yield strength of the matrix has to be exceeded [8]. The pulling off force, however, is a function not only of the level of elastic deformation around the diamond but also of its shape, which can promote stress concentration. Hence the notch-sensitivity and ductility of the material are also important parameters [9,10].
Although in the vast majority of matrices the hold is purely mechanical, a great deal of effort has gone into improving retention by means of supportive chemical bonding. This can potentially be achieved by using alloys, which contain carbide-forming elements. Some of these alloys may melt at the hot pressing temperature to wet and flow over the diamond particles [11]. Consequently, islands of carbide nucleate on the diamond surface and grow with concentration of the reactive element to form a continuous interfacial layer. After this point is reached, the interface ceases to strengthen and may weaken as the carbide thickens due to the development of flows or porosity. Additionally severe diamond surface degradation is often observed due to the formation of too thick carbide layers. Since the optimum concentrations of carbide formers are far less than those needed to induce wetting, there are technical problems in utilising the most strongly bonding alloys as matrix materials.
To deal with these problems many attempts to bond diamonds in the solid state have also been made by examining various chromium [12,13] and tungsten [12,14] containing powders. On an industrial scale, however, this technique appears to be impracticable. The enhancement in the tool performance hardly ever recompenses for the additional powder treatment and necessity for graphite mould protection, as the mould also reacts with the powder being consolidated and may easily be destroyed during disassembling. Besides, the carbide forming elements impair ductility of the matrix. For instance, an excess of chromium in a cobalt-base matrix results in markedly increased porosity, due to the Kirkendall effect, or even formation of undesirable, brittle  -phase [13]. For the above reasons, the recent trend is towards using metal-coated diamonds rather than chemically reactive matrices.
The segment manufacturing process determines the degree of diamond degradation. The properties of the diamond grit in the final product depend greatly on the segment processing temperature and chemical composition of the matrix. Synthetic diamonds begin to lose strength beyond 800°C. Due to the presence of metallic inclusions, the decline is fairly rapid at temperatures in excess of 1000°C. Therefore, the thermal stability of a diamond grit must be taken into consideration when the matrix powder requires hot pressing at temperatures of around 1100°C.
In addition to a drop in strength, surface graphitisation takes place for both synthetic and natural diamond grits. The process commences at ~700°C [15]. Obviously the percentage of diamond converted into graphite should be minimised, otherwise the tool life can be reduced. This is especially important in applications for which fine grit sizes are required. Generally, the finer the grit, the higher the temperature and the longer the hot stage processing time, the greater the degree of graphitisation. Metals showing appreciable solubility for carbon, e.g. iron, cobalt, nickel, etc., increase the possibility of severe surface attack and subsequent loss of diamond before it can be utilised [16,17].
Last but not the least, the higher the processing temperature the higher the consumption of hot pressing consumables, which often renders the production economically non-viable. As the hot pressing route is common in the manufacture of diamond-impregnated tool components, it is reasonable to classify the matrix powder mixtures according to the hot pressing temperature required to near-full densification of the segments. Such a classification based on the main segment fabrication limitations is provided in Table 3.1.

3.2.1 Cobalt Powders
Cobalt and cobalt-base alloys have been the most widely used as a base matrix material for diamond-impregnated tools for long. Unlike other metals, cobalt powder

is available in a variety of grades, which differ in particle size and size distribution, particle shape, chemical purity, etc.,

can be cost-effectively consolidated to virtually theoretical density, by means of hot pressing, under relatively low temperature/pressure conditions.

In a hot pressed condition, cobalt

shows excellent diamond retention properties due to unique combination of high yield strength and toughness,

has adequate resistance to abrasive wear, which can further be modified by admixing other powders prior to consolidation.

The experimental evidence show that the microstructure, phase composition, hardness, mechanical strength, ductility and resistance to wear of hot pressed cobalt vary widely with the powder properties and parameters of the hot pressing cycle [18–23]. The key factors that determine the choice of a particular powder grade include the mean particle size, and the type and content of impurities.
Particle size affects the densification temperature which, in turn, determines the degree of diamond degradation and, when in excess of 1000°C, causes excessive consumption of hot press consumables (see Table 3.1). With the air-operated equipment (see Fig. 4.6) this may render the process economically non-viable.
Under moderate pressure of 30–35 MPa, most of the commercial cobalt powders, listed in Table 3.2, require to be held for 2–3min at 700–900°C to achieve near-full density. As a rule, the coarser the powder, the more difficult it is to eliminate the residual porosity. The coarsest grades retain 4–5% of pores, even after hot pressing at 1000°C, which markedly degrade mechanical properties of the material.
In the tool-making practice cobalt powders coarser than 3 m are readily mixed with bronze, which aids densification and renders the matrix suitable for processing less abrasive materials.
The majority of cobalt powders are made by chemical methods that have been reviewed elsewhere [23,25]. It is noteworthy that the powder’s chemical, physical and technological characteristics are specific to the type and purity of the precursor material and the production route.
Impurities such as oxygen, sulphur and stable oxide and sulphide formers, e.g. magnesium, calcium, sodium, etc., can strongly influence the development of microstructure with temperature thus affecting the post-consolidation properties of the material.
Oxides impede grain growth through anchoring the grain boundaries. In general, the higher the oxygen content of the powder the stronger the effect of oxide phase on the grain size stability with temperature. Consequently, the material resists recrystallisation far beyond its complete densification temperature and retains higher hardness and yield strength at the expense of ductility.
There is sufficient evidence that sulphur imparts brittleness to cobalt even when present in trace amounts of 50–60 ppm [26]. Sulphur may also stimulate grain growth at temperatures exceeding 877ºC, due to formation of a liquid phase penetrating the grain boundaries and promoting their migration [23], which is typical of the Ultrafine hydrometallurgical powder from Umicore.
In the hydrometallurgical process, organic compounds are added to prevent growth and agglomeration of the cobalt particles [27]. This organic material forms a layer on the particle surface that minimises formation of metal oxides when the powder is stored in contact with air [28]. Therefore, the powder purifies itself during hot pressing to yield material virtually free from oxygen [23,28].
If powders are contaminated with magnesium, calcium, sodium and/or other elements, which form thermodynamically stable oxides and sulphides, then the material obtained thereof displays excellent grain size stability with the consolidation temperature and is not sensitive to sulphur-induced grain growth.
SEM micrographs of selected commercial cobalt grades used as matrix powders for diamond tools are shown in Fig. 3.4.

3.2.2 Cobalt Substitutes
The 1990’s collapse of a strategic, Zairean cobalt supply led to serious concerns about cobalt’s price stability [29]. Uncertainties facing supplies from Africa initiated an eager search for cheaper options. Consequently an extensive, market-oriented research on novel powders was triggered with the intention to substitute expensive and prone to unpredictable price fluctuations cobalt [30] with suitable alternatives. The industry’s evolving technological sophistication has led to the development of several low-cobalt and cobalt-free powders which consist of a combination of at least two elements, which are co-precipitated to yield pre-alloyed agglomerates of submicron-sized particles [31–33]. The manufacturing processes still undergo modifications to couple the product’s excellent hot pressing characteristics with field
performance similar to cobalt.
The chemical compositions and particle sizes of the cobalt substitutes have been compiled in Table 3.3.
Typical morphologies of powders comprising the Cobalite and Next families are illustrated in Fig. 3.5.

3.2.3 Other Matrix Powders
Except in tools made by the infiltration process, the other powders are most commonly used as additives to cobalt, or its substitutes, with the intention to aid densification and to modify the matrix wear and retention characteristics. Iron, copper, tin, bronze alloys, tungsten, tungsten carbides and nickel alloys are used extensively.
Iron can be dangerously reactive with diamonds at high tool fabrication temperatures due to considerable solubility of carbon in austenite [14,15]. Nonetheless, moderate iron additions to cobalt (10 wt.% [23]) and Next range powders (20 wt.% [43,44]) markedly improve ductility of the matrix and, in the latter case, increase its yield strength [43,44]. There are many types of iron powders but mostly the finest grades have been utilised on a broader scale in diamond tool matrix compositions. Fine iron powder, prepared by thermal decomposition of iron pentacarbonyl [45], is illustrated in Fig. 3.6.
Additions of pre-alloyed bronze series powders, elemental copper and tin, used separately or in combination, usually assist densification of the matrix and reduce its resistance to wear thus rendering the tool more suitable for processing less abrasive materials [23].
Tin, pre-mixed tin bronzes and, in certain cases, pre-alloyed bronzes become molten at the hot pressing, or sintering, temperature. The amount of liquid, even if it appears as a transient phase, must be limited so that the parts retain their shape and minimum flash is forced out of the mould when the consolidation is performed by hot pressing. Besides the liquid phase strongly affects the degree of diffusion alloying between the matrix-forming components, therefore careful control over heating rate, time, temperature and pressure-at-temperature is required for reproducible results.
In the case of tin bronzes, larger amounts of either pre-mixed or pre-alloyed material are sometimes applied shifting the matrix composition to the bronze-base side. The various bronze formulation and consolidation conditions may largely affect the final material properties due to great complexity of microstructural modifications that can be produced. Figs. 3.7–3.9 compare morphologies of copper, tin and tin bronze powders typically used in the manufacture of diamond-impregnated tools.
Tungsten is one of the strongest and most rigid metals with strong atomic bonding affinity for carbon in the diamond, which results in the formation of a thin film of tungsten carbide at the interface between the tungsten and the diamond. Tungsten carbide does not decompose upon cooling and hence causes virtually no damage to the diamond [14]. These excellent characteristics may contribute to the firm anchoring of diamonds in the matrix, by providing both mechanical support and chemical bonding, as well as to the increased matrix resistance to wear.
The finest powders are commonly used in segments produced by the hot pressing route, whereas the coarser grades are better suited to the manufacture of diamond tools by infiltration. Fig. 3.10 shows a typical example of a fine tungsten powder.
Tungsten carbides are often used in various amounts for increasing the matrix resistance to abrasion. There are many types of tungsten carbide powders, which differ in the chemical composition, particle size, shape and microstructure.
The conventional-type fine tungsten monocarbide powder, produced by solid-state diffusion carburisation of tungsten metal powder at high temperature under protective atmosphere [46], is an irregularly shaped polycrystalline material characterised by a comparatively high particle porosity and variable particle microstructure [47]. Consequently, the powder exhibits poor flow and packing characteristics.
The so-called ‘macrocrystalline’ tungsten monocarbide is a low-porosity, non-agglomerated powder produced by a proprietary aluminothermic process, which consists in growing WC crystals from the tungsten ore concentrates via a self-sustaining exothermic reaction [48,49]. This process yields polygonal particles that may be up to two orders of magnitude larger than those produced from the traditional carburisation, as compared in Fig. 3.11.
The commercial macrocrystalline tungsten carbide powder is available in a wide range of sizes ranging from 1.2 to 420 m [50]. Due to excellent wetting, flow and packing characteristics this powder is especially well suited to the manufacture of oil exploration and mining bits by the infiltration process. It may also be used to modify the wear properties of diamond-impregnated saw segments except in situations where its poor compactibility becomes critical.
Other types of tungsten carbide powders are two-phase eutectic WC/W2C carbides. These powders are manufactured by either the traditional casting process [46,50] or by sintering in vacuum [46], and find applications similar to the macrocrystalline monocarbide. Although chemically similar to each other, the vacuum fused powder, shown in Fig. 3.12, is more isotropic and chemically uniform, and has lower porosity than its chill cast counterpart.
In coarse mesh sizes eutectic carbides are readily used to increase resistance to abrasion but may also act as a secondary abrasive in infiltrated oil and gas exploration bits. The finer sizes are better suited for the manufacture of tools by the hot pressing route that are utilised for sawing and drilling of abrasive materials.
An alternative method of improving the resistance to abrasion of the matrix is to add hard pre-alloyed nickel-base powders. A great number of gas atomised Ni–Cr–Si–Fe–B–C grades have been developed and made available on the commercial scale to date [51,52]. The powders are essentially finer than 150 m and have near-spherical particle shape, as illustrated in Fig. 3.13.
The pre-alloyed nickel-base powders are less effective in aiding resistance to abrasion of the matrix than tungsten carbide powders. Important economic and technological advantages can, however, be achieved by substituting tungsten carbides with nickel-base alloys because they are cheaper, have lower specific density and, becoming soft at elevated temperatures, do not impair the hot compressibility of the matrix.
The other additive powders which are occasionally encountered in the toolmaking practice comprise carbonyl nickel, atomised tool steels, manganese and manganese–nickel bronzes, tin-titanium bronzes, zinc, lead, molybdenum, boron, aluminium and chromium [53–57].

3.3  Diamond Grit Selection
To meet the individual requirements of a given application, a number of diamondrelated parameters must be taken into consideration. The following have the greatest significance:

diamond type,

grit size,

concentration.

3.3.1 Diamond Type
The processed material primarily determines the type of diamond abrasive used in the tool. A good general rule is the harder the workpiece, the stronger the diamond grit has to be selected.
Diamond manufacturers provide the toolmakers with a wide range of natural and synthetic grits of varying properties such as mechanical strength, thermal stability and matrix retention characteristics.
Natural grits, made by crushing mined diamond boart, are free from metallic inclusions and hence, they show excellent thermal stability. Natural diamond particles can retain their original mechanical strength even up to 1400°C, whereas synthetic grits begin to lose strength beyond 800°C [58]. From the matrix retention viewpoint, crushed crystals possess excellent bonding characteristics, which result from the many re-entrant surfaces. This makes the natural diamond advantageous for frame sawing of marble, limestone and other less hard stones. On the other hand, the irregular diamond surface impairs mechanical strength. In more rigorous applications, this drawback may successfully be dealt with by using rounded diamonds, which are designed and processed to cope with high-impact forces [59]. The rounded shape implies, however, that higher cutting forces are generated and hence rigid and more powerful machines are required. It is reasonable to choose rounded natural grits for manufacturing processes, which involve high hot pressing temperatures and give priority to low tool fabrication costs.
The two mentioned natural diamond abrasives are illustrated in Fig. 3.14.
The main advantage of using synthetic diamond is that it can be designed and manufactured to satisfy virtually any specific application requirements. In response to the diversification of the demands of the market, two major diamond grit families of different particle characteristics have been developed. By using either a cobaltor a nickel-base alloy as a catalyst/solvent in the diamond synthesis crystals of different internal structure can be obtained. The ‘cobalt’ grades are characterised by the presence of ordered arrays of metal inclusions within each particle, whereas in the ‘nickel’ grades the impurities are uniformly distributed throughout the particle resulting in excellent transparency and cosmetic appearance and higher ability to retain mechanical strength after processing at high temperatures [60]. Fig. 3.15 exemplifies the difference between the two synthetic diamond families.
It has been well documented that the group VIII metals are responsible for catalytic graphitisation of diamond [61]. As transformation from diamond to graphite results in a volume increase of about 56%, the combination of graphitisation stresses and thermal stresses, originating from the mismatch in the thermal expansion coefficients at the diamond/catalyst metal interface, causes weakening or even shattering of the diamond particles [59]. Consequently, the amount and manner in which inclusions are distributed within each crystal in conjunction with its thermal history will affect the diamond’s wear behaviour.
It has been observed in practice that grits manufactured by the cobalt alloy-based synthesis process, where inclusions are well aligned and ordered in a geometric pattern, show a tendency to fracture in more irregular manner compared to their counterparts from the nickel alloy-based synthesis. This feature may either be beneficial to the tool, promoting a free-cutting behaviour at low material removal rates, or disqualify the tool for heavy-duty applications [60].
Over the past four decades, laboratory techniques have been developed for the quantification of the strength and thermal stability of diamond grits. The current industry standard procedure is an impact test, which consists in vibrating a cylindrical test capsule that contains the diamond sample and a test ball that impacts the diamond particles in the capsule [62–65]. The diamond may either be examined in the untreated state or after heat treatment at elevated temperatures [60,65]. The latter procedure helps to predict the complex effects of segment thermal processing on diamond strength [58], although the matrix itself may accelerate the diamond degradation due to chemical reactions occurring at the diamond/matrix interface [16,17].
There are two ways of grit strength determination. The first is based on the halflife concept, i.e. the time required to reduce 50% of the diamond below the size of a breakdown sieve is determined. The second consists in measuring the percentage of diamond remaining on a breakdown sieve upon fixed comminution time, which is commonly termed the ‘toughness index’ (TI) or the ‘thermal toughness index’ (TTI) if the sample has additionally been annealed prior to testing.
Another technique, which has recently been developed, is the so-called ‘compressive fracture strength’ (CFS) test [66,67]. It uses two rotating rolls connected to a spring, load meter and data acquisition system to dynamically load and crush individual diamond crystals in a test sample. The force required to fracture each crystal is measured and processed to finally provide the average value as well as comprehensive information on the distribution of crystal strengths in a population.
Whichever method has been selected, it provides useful grit strength indicators that help the toolmaker to design the segment composition and fabrication process and also to predict the grit wear behaviour in application.
In addition to the grit strength indicators, the diamond manufacturers have developed means to define the diamond shape [67] as an equally important product quality. As exemplified in Fig. 3.16, the ideal crystal morphology of synthetic diamond can range from a pure cube to a pure octahedron.
The actual morphologies, created by the synthesis process conditions, lie between these two extremes and are termed ‘cubo-octahedral’. As it is possible to assign the so-called ‘morphology index’ [68] or ‘tau’ parameter [67,69] to any diamond crystal, sophisticated image-analysis techniques have been developed to serve as a powerful tool in the quantification of particle morphology. Thereby the shape, which term encompasses some more structural features such as particle aspect ratio, its surface morphology, edge geometry, etc., may also be determined. Nowadays, highly specialised computerised systems are capable of capturing and processing extensive image analysis data to yield quantitative particle shape information as well as meaningful population statistics. Better shape recognition has a direct impact on the product consistency and also contributes to the creation of toolmaker-oriented, grit ranking systems [60].
The diamond shape itself will obviously affect the particle integrity and breakdown characteristics in use. Therefore diamonds which have a regular, cubo-octahedral shape are stronger than irregular crystals with less well-defined edges and rough faces. However, less crystalline grits are more free-cutting in application and show improved retention in the matrix. Since weaker diamond crystals with good retention properties are generally required in frame sawing, appropriately selected synthetics are seen as having potential to increasingly replace natural grits in this application.

3.3.2 Grit Size
Commercial diamond abrasives, both natural and synthetic, are classified into two broad bands of grit sizes. These are commonly referred to as ‘saw’ and ‘wheel’ grits. Within each band the grit size is defined by two sieve aperture sizes, of the top and bottom defining sieves, as required by the existing standardised procedures [70]. Certain saw diamond grits are additionally characterised by a so-called ‘particle per carat’ (PPC) count [71]. The PPC specification guarantees the number of patricles per carat to a strict tolerance for each standard mesh size and thus aid in the product consistency.
The saw diamond abrasives are coarser than 80 US mesh and find extensive application in a variety of sawing, drilling and milling operations where fast material removal rates are essential. The general guidelines for diamond sizes used in the most typical tool applications are as follows [72–76]:

20/30 US mesh – circular sawing and drilling of very abrasive sandstone, fresh concrete and asphalt; drilling of reinforced concrete; frame sawing of abrasive sandstone.

30/40 US mesh – circular sawing and drilling of stone, concrete, reinforced concrete and asphalt; frame sawing of abrasive sandstone.

40/50 US mesh – circular sawing, drilling and milling of stone (e.g. granite, diorite, gabbro, less abrasive sandstone, limestone, dolomite, marble), concrete and refractories; wire sawing of stone and construction materials; calibrating of stone slabs.

50/60 US mesh – circular sawing and drilling of very hard fine-grained igneous stone (e.g. granite, granodiorite) and refractories; circular sawing, frame sawing and drilling of fine-grained sedimentary and metamorphic stone (e.g. limestone, marble); calibrating of stone slabs.

60/80 US mesh – circular sawing, drilling and milling of glass; calibrating of ceramic tiles.

There is a general tendency to apply finer grits for slow, secondary sawing operations where perfect surface finish and edge definition are matters of great concern. In any brand of diamonds the finer grits, being relatively stronger, are also recommended for sawing harder and more difficult to cut materials.
The main advantage of using coarser grit is a bigger potential for faster cutting rate. This is because a coarse grit attains higher protrusions, and hence produces greater clearance, and enables easier swarf ejection when a larger volume of workpiece material has to be removed per tool revolution. However, if too coarse grit is used on very hard materials, the penetration of each particle is limited and either excessive pullout occurs or large wear flats appear on the diamonds [77].
Diamond abrasives finer than 80 US mesh fall in the wheel range and are generally used for grinding operations. Most commercial products are available as standard in a full complement of nine sieve sizes, from 80/100 down to 325/400 US mesh [78–80], to meet the requirements of the consecutive grinding steps, which eliminate the marks left by the previous surfacing operations. Thus, a calibrated, or sawn, surface can be gradually changed to a semi-finished surface capable of being polished.

3.3.3 Concentration
The amount of diamond in a segment or bead is based on a scale in which 100 concentration is equivalent to 4.4 carats/cm3 (25 vol%). All other concentrations are proportional.
The diamond concentration, in conjunction with the diamond particle size, governs the number of cutting points per unit area of the working face of the tool. As demonstrated in Table 3.4, the total number of diamonds and pullout sites is proportional to the concentration and inversely proportional to the grit size.
Which concentration to use depends on a number of factors. When designing the tool composition, the material to be processed and its properties should be considered first. In general, the easier to cut and more abrasive the workpiece, the higher should be the diamond concentration.
When applying high concentration to increase the tool life, a sufficiently high machine power must be available. Otherwise the load on an individual grain is correspondingly low, i.e. the grain penetration depth is shallow, which results in polishing the diamond. In such a case, little or no cutting action is observed and the tool requires redressing.
On lowering the diamond concentration, the load on an individual diamond becomes comparatively high, increasing the amount of material removed per grit particle until a certain critical point is reached. When the grit strength/toughness is exceeded the diamonds start to shatter or are pulled out of the matrix prematurely.
It is interesting to note that only a relatively small proportion, i.e. about 24–26% [82,83], of protruding diamonds has the correct height of protrusion to actively work at any given time.

3.3.4 Coated Grits
As already mentioned (see Section 3.2), the very important role of a matrix in diamond-impregnated segments is to hold the diamond crystals for as long as possible. In general, the proportion of each diamond particle which performs work is small when compared with that portion which is lost because the matrix is unable to retain it. Figures lower than 25% are considered normal [84], because the vast majority of metallic matrices rely on purely mechanical retention of the diamond. In particular, it is not easy to develop a matrix capable of effective utilisation of very strong synthetic grits, characterised by perfectly defined blocky shape and smooth faces. Therefore, the diamond itself has to co-operate with the matrix so as to minimise its excessive pullout.
As illustrated schematically in Fig. 3.17a, during deformation of the matrix, which gives support to a loaded diamond, a slip of metal along the face of the diamond occurs. The static coefficient of friction for diamond on metals is very small and ranges between 0.1 and 0.15 [85]. Therefore the metal is nearly free to slip laterally at the interface. The situation changes dramatically when the coefficient of friction is high. Growing frictional forces increase the pressure necessary to produce plastic yielding thus strengthening the matrix under the diamond [23,86,87]. In the extreme case, as exemplified in Fig. 3.17b, strong adhesion of the matrix to the diamond surface compels slip to take place within the skin of the metal near the diamond rather than at the interface itself.
In the tool-making practice, there are two possible ways whereby the diamond-tomatrix bonding strength can markedly be improved by increasing friction at the diamond–matrix interface. The first method consists in thermal or chemical treating the diamond grains with the aim to roughen their surface [88–90]. The known processes have, however, an essential disadvantage that a relatively large quantity of material must be removed from the diamond surface before its topography guarantees satisfactory improvement in the bonding strength. There is also a considerable risk that such surface etching may harm the diamond’s integrity and strength. Therefore, in the case of the saw diamond grits, this method has not found broader application.
Much more effective way to improve diamond retention in the matrix leads through coating the crystals with a thin film of strong carbide former such as titanium (Fig. 3.18a) [84,91–99], chromium [92–97] or silicon [100]; but zirconium [92], tungsten, tantalum, molybdenum, niobium or alloys thereof [101] may also be applied. An additional layer [84,93,101,102], or layers [92], preferably nickelbased, may optionally be applied with the intention to protect the carbide former from oxidation, to render the material ‘compatible’ with the matrix material, and to minimise diamond pull out in soft matrices by additional mechanical interlocking
provided by a spiked morphology of the coating (Fig. 3.18b) [102].
The most suitable methods for deposition of the primary carbide-forming layer produce strong chemical bonding with limited exposure to harmful thermal cycles. Various chemical vapour deposition (CVD) techniques are most preferred [93,97,101] but other methods, such as metal vapour deposition [92,103] or packed salt cementation [93], may also be used.
The primary carbide layer is relatively thin (0.1–10 m) but the secondary layer is usually applied in an amount of between 20 and 60 wt.% of the abrasive grits [93,102]. Therefore, the total weight of the coating must be precisely known and taken into account during the preparation of the matrix–diamond mixture.
The benefits to be obtained when using coated diamonds are: improved tool life [93–99], especially significant at low blade peripheral speeds [84] and at high cutting rates [98,99,104]; diamond protection from surface graphitisation, oxidation and attack by aggressive matrix components [91,93–99]; and strengthening of flowed diamonds through ‘healing’ surface defects [104].
The extended tool life is apparently attributable to the increased number of working crystals and their increased protrusion, as well as to enhanced transmission of dynamic strain to the tool shank which may further inhibit premature cutting point failure [86,87]. It should be emphasised, however, that improper tool manufacturing conditions often give rise to coating failure and has a detrimental effect on tool performance in application. The most serious hazards are: oxidation of the coating due to application of highly oxidised matrix powders; dissolution of the coating in the matrix which may occur during prolonged exposure to too high temperature during the hot pressing or sintering process [98].
Although, earlier the use of coated grits was mainly restricted to process granite [94], the current trend is towards developing titanium-base alloy coated medium-tolow grade grits for sawing less demanding materials such as marble, limestone, slate, sandstone, etc. [96,97,100,105].

References

Collin, W.D., The influence of slot geometry and segment spacing on diamond saw performance. Industrial Diamond Review, 1977, 37(1), 48–54.

  Wöll, E., Cutting asphalt with diamonds. Diamonds in Industry – Roads and Runways, De Beers Industrial Diamond Division, London, 1984, pp. 44–51.

  Hausberger, P., Kerber, B., Cutting tool. International Patent Application PCT/AT 91/00088 (July 23,1991).

  Dietel, K., Segmented cut-off blades with polygon technology. Industrial Diamond Review, 2002, 62(3), 173–176.

  Reinhardt, K.-D., New shape of diamond segment for machining natural and artificial stone. Industrial Diamond Review, 2003, 63(2), 16–18.

  Yang, K.H., Pan, B.S., Duan, L.C., Theoretical determination and experimental verification of the structure of layered segment of diamond saw blade. In Machining of Natural Stone Materials, edited by Xu, X., Trans Tech Publications Ltd, Uetikon-Zuerich, Switzerland, 2003, pp. 99–102.

  Zhan, Z., Tang, J., A kind of particular segment with tapered shape and multi-layers for diamond saw blades. Paper presented at Intertech 2003 Conference, Vancouver, Canada, July 28–August 1, 2003.

  de Châlus, P.A., Metal powders for optimum grain retention. Industrial Diamond Review, 1994, 54(4), 170–172.

  Chalkley, J.R., Thomas, D.M., The tribological aspects of metal-bonded diamond grinding wheels. Powder Metallurgy, 1969, 12(24), 582–597.

  Konstanty, J., Developing a better understanding of the bonding and wear mechanisms involved in using diamond impregnated tools. In Proceedings of International Workshop on Diamond Tool Production, Turin, Italy, November 8–10, 1999, pp. 97–106.

  Scott, P.M., Nicholas, M., Dewar, B., The wetting and bonding of diamonds by copper-base binary alloys. Journal of Material Science, 1975, 10, 1833–1840.

  Levin, E., Gutmanas, E.Y., Solid-state bonding of diamond to Nichrome and Co-20wt.% W alloys. Journal of Materials Science Letters, 1990, 9(6), 726–730.

  Akyüz, D., Hofmann, H., Interface aspects in cobalt-based diamond cutting tool segments. In Proceedings of Powder Metallurgy World Congress & Exhibition, Granada, Spain, October 18–22, 1998, Vol. 4, pp. 158–163.

  Anon., The metallurgy of diamond tools. Industrial Diamond Review, 1985, 45(5), 248–250.

  Young, B., The graphitisation of diamond during the manufacture of diamond tools. Diamond Information L2, De Beers Industrial Diamond Division, London.

  Tuzzeo, J.J., Bovenkerk, H.P., Ratterman, E., Effective utilization of synthetic diamond in high temperature metal bonds. General Electric Company publication, Worthington, Ohio.

  Bullen, G.J., The effect of temperature and matrix on the strength of synthetic diamond. Industrial Diamond Review, 1975, 35(5), 363–365.

  Konstanty, J., Bunsch, A., Hot pressing of cobalt powders. Powder Metallurgy, 1991, 34(3), 195–198.

  Konstanty, J., Bunsch, A., Cias, A., Factors affecting hardness and ductility of hot-pressed cobalt powders. Powder Metallurgy International, 1991, 23(6), 354–356.

  de Chalus, P.A., Konstanty, J., Diamond tooling – stone cutting. Cobalt News, 1996, (4), 12–17.

  Konstanty, J., Hot compacting of extrafine cobalt. In Advances in Powder Metallurgy & Particulate Materials – 1996, edited by Terry M. Cadle & Narasimhan, K.S., Metal Powder Industries Federation, Princeton, NJ, 1996, Vol. 2, Part 5, pp. 3–7.

  Konstanty, J., Cobalt and diamond tooling. In Proceedings of the Cobalt Conference, Hong Kong, April 23–24, 1997, Presentation No. 5, pp. 1–10.

  Konstanty, J., Cobalt as a Matrix in Diamond Impregnated Tools for Stone Sawing Applications. AGH Uczelniane Wydawnictwa Naukowo-Dydaktyczne, 2nd Edition, Krakow, 2003.

  Cobalt. Sandvik Asia Ltd., Product information brochure, January 2002.

  Konstanty, J., Production of cobalt powders for cemented carbide and diamond tool industries. Archives of Metallurgy, 2002, 47(1), 43–56.

  Young, R.S. (Ed.). Cobalt. Its Chemistry, Metallurgy, and Uses. Reinhold Publishing Corporation, New York, Chapman & Hall, London, 1960.

  Anon., Hydrometallurgically processing fine cobalt. Metal Powder Report, 1996, (12), 18–22.

  Hardmetal Technology. Oxygen effects. Union Miniere. Fact sheet, Issue 1, August 1998.
