Repository: sunwucheng/wiki

File: Research&Specialty/Powder Metallurgy Diamond Tools/4. Diamond Tool Fabrication/index.html
4. Diamond Tool Fabrication | MYTH's Wiki

MYTH's Wiki

MYTH
  
  BLOG
  
  WIKI

MYTH	BLOG	WIKI	

categories

CS&EE (Interset&Hobby)
  
  Git
  C
  Linux
  Arduino
  RaspberryPi
  Script

English Learning
  
  Complex Sentences
  CATTI

Previous note records
  
  Document Records

Research&Specialty

Powder Metallurgy Diamond Tools
  
  4. Diamond Tool Fabrication
  5. Microstructure of the Matrix
  6. Mechanical Properties of the Matrix
  7. Wear Properties of the Matrix
  8. Main Application Areas and Operating Guidelines for Diamond-Impregnated Tools

Research Tools
  Scientific Journals

Introduction to this personal wiki site

Research&SpecialtyPowder Metallurgy Diamond Tools

2021-03-12

4. Diamond Tool Fabrication

4  Diamond Tool Fabrication
A typical fabrication process consists of two separate stages. The diamondimpregnated tool components are initially produced by the PM route and then, in the final stage, they are attached to the tool support which may require further processing.
In certain cases, however, e.g. in the manufacture of continuous rim sawblades or infiltrated drill bits, these two stages are combined in a single process in which the consolidation of the diamond-impregnated layer takes place simultaneously with cementing it to the tool shank.

4.1  Powder Metallurgy
4.1.1  Matrix Powder Preparation
The production route for all metal-bonded tool components involves a number of PM operations before the consolidated products are inspected for quality. The major manufacturing steps are shown diagrammatically in Fig. 4.1.
Basically, the matrix powder preparation consists in mixing the selected component powders so as to achieve the pre-determined chemical composition, and particle shape and size distribution considering the final product application. This operation is often carried out using pendulum motion mixers.
Binding agents and lubricants, e.g. paraffin oil, monoethylene glycol, etc., are often added to the powder at this stage, in amounts up to 2 wt.%, so as to reduce dust and prevent segregation when the powder is subsequently handled or processed; but also to minimise wear of steel dies and to reduce oxides during subsequent cold and hot pressing operations, respectively.

4.1.1.1  Granulation
When the powder is to be cold compacted on a press working on a volumetric die filling principle, a further granulation treatment is necessary to obtain required flow and packing characteristics of the powder (see Fig. 4.2). Granulation may be carried out in a variety of ways [1–3] but, practically, two techniques have became widespread in the diamond tool industry. The older one, employed in the so-called ‘Spartan’ granulators, is based on high-speed mixing principle [1,3,4]. The latest technique is based on a mechanical rolling (rounding) process, which additionally enables diamond particles to be ‘ingranulated’ in a single step process [5].
Irrespective of the processing route, organic binders, e.g. poly(butyl methacrylate), poly(alkyl methacrylate), polyvinyl butyral, paraffin wax, etc., dissolved in suitable solvents, are used to cement the powder particles together, thereby imparting desired mechanical strength to the granules. It is important that the binder has suitable thermal properties, which permit its complete removal from the material at the hot consolidation step. Otherwise, the segments have higher residual porosity, which may degrade their quality and create problems with brazing to the steel support.

4.1.2  Matrix–Diamond Mixture Preparation
The diamonds may either be used in as-received condition or coated with a suitable powder prior to mixing with the matrix powder [3–6]. Undoubtedly, the mixing process has a great effect on the quality of the final product. Non-uniform distribution of both matrix powder particles and diamond crystals will cause premature wear of the segment. Therefore when each diamond crystal is separately coated with the matrix powder, the formation of diamond clusters in the segment is practically eliminated and consequently better diamond distribution is guaranteed.
Another advantage of using powder-coated diamonds is longer life of the cold press steel dies due to efficient separation of hard abrasive particles from the compacting tool elements.
Finally, by proper selection of the coating composition aiming at increased resistance to wear, as compared to the surrounding matrix, it is possible to markedly increase the diamond particle protrusion, as shown schematically in Fig. 4.3, and thereby to improve the tool life and its free cutting characteristics [7].
The most widely used powder coating method consists in preparing a homogeneous slurry of the matrix powder with a solution of an agglomerating binder dissolved in a volatile organic solvent and spraying the slurry onto a bed of warm air-fluidised diamond grits for a time until a coating of desired thickness has been deposited on each abrasive particle [4,6,8,9]. Glycerol, polyethylene glycol and liquid paraffin have been found as the most suitable binding agents, whereas ethyl alcohol, trichloro-ethylene and iso-propanol are typically used as solvents [4,6]. Experience has shown that the amount of the organic binder in the coating should not exceed 3 wt.%.
A final heating step may optionally be employed to make the diamond-containing granules stronger or even to eliminate porosity from the metallic coating [8].

4.1.3  Cold Pressing
Cold pressing is always applied as a pre-sintering operation and prior to hot pressing in the manufacture of saw segments having a layered structure (see Fig. 3.2).
Optionally, the cold pressing step can be utilised in fabrication of uniform tool components by the hot pressing route. Although additional equipment is required, by using green segments it is possible to increase productivity of the hot pressing process since, as exemplified in Fig. 4.4, the purpose-designed graphite mould yields more segments per hot pressing cycle than the conventional one filled with loose powder.
Typical cold pressing operations are performed in steel dies, at low to medium pressures, utilising the double-action pressing principle. There are two types of machinery used in the diamond tool industry. The conventional presses are fitted with either vibratory or screw powder feeders and precision scales used to weigh out the correct amount of the diamond–matrix mixture to fill the die. Alternatively, the machines may incorporate feed shoes operating on the volumetric filling principle. The gravimetric presses offer higher flexibility necessary to manufacture segments in smaller quantities [10]. By contrast, despite higher investment costs attributed in part to obligatory use of granulated powders, the volumetric equipment is the preferred option for mass production of small segments due to its 3–4 times greater throughput, longer life of steel dies and lower cost of other pressing consumables [11,12].

4.1.4  Hot Pressing
The hot pressing process consists of a simultaneous application of heat and pressure so as to obtain a product nearly free from internal porosity. Compared to the conventional cold pressing/sintering PM route, hot pressing requires merely 2–3 min hold at markedly lower temperature, but under a compressive stress, to reach higher density level.
Due to the limited resistance of commercially available synthetic diamonds to elevated temperature, as well as to the growing demand for excellent mechanical properties of the matrix, the intrinsically rapid hot pressing technique has gained a widespread use in the production of diamond-impregnated tool components.
As shown in Fig. 4.5, hot pressing of diamond-impregnated segments, or beads, is generally realised in high-resistance graphite moulds by passing electrical current directly through the mould.
This method offers high efficiency in segment production and, at elevated temperatures, assists in protecting both the metal powder and diamond grit against oxidation. The protection is attributed to the formation of a CO/CO2 reducing atmosphere inside the graphite mould which, in the old-type equipment shown in Fig. 4.6, is exposed to air.
The modern hot presses, exemplified in Fig. 4.7, are fitted with protective gas chambers wherein the moulds are heated in nitrogen and therefore their service life is markedly increased.
The principle of direct resistance heating has some limitations with respect to the size and geometry of the tool components. Experience has demonstrated that the production of continuous rim sawblades and grinding wheels is slow and energy consuming due to large dimensions of these tools. Furthermore, difficulties are very often encountered in assuring uniform temperature distribution across the mould.
Therefore, more favoured equipment for this application is a furnace press wherein the graphite mould, or preferably steel die, is heated by radiation and convection [13,14]. To increase productivity, the furnace may consist of two separate stations for pre-heating/de-waxing and for final consolidation, respectively [14]. Modern furnace presses enable simultaneous processing of several steel dies, piled one on top of the other, in inert gas within less than 1 h and with several-fold lower power consumption as compared with the directly resistance-heated equipment.

4.1.5  Sintering
Sintering is an indispensable step in fabrication of numerous structural and tool PM components. Nonetheless, its application in the manufacture of diamond-impregnated tools is limited by restrictions on the composition, mechanical strength and dimensional accuracy of the final product. The common use of reducing hydrogencontaining atmospheres ensures an oxygen-free environment that is important to the protection of diamonds subjected to longer dwelling time at higher processing temperature, as compared with hot pressing, to obtain a fully dense product; but, such a treatment softens the matrix by removing oxide particles thus promoting recrystallisation and grain growth. Additionally, non-uniform density in the green segment, incorporating very fine matrix powders, inevitably leads to its distortion and lack of dimensional consistency after sintering.
The conventional cold pressing/sintering route has, however, been adapted on a broader scale to the production of wire saw beads [15–17], but can also be used for fabrication of continuous rim and occasionally segmental sawblades [18]. As opposed to other techniques, cost savings and higher rates of production achieved by the use of furnace sintering outweigh, in certain cases, the shortcomings of this operation.

4.1.6  Hot Isostatic Pressing
Hot isostatic pressing (HIP) consists in the application isostatic pressure produced by a hot inert gas to a suitably pre-consolidated powder mixture so as to obtain a fully dense material. The green parts are pre-sintered in a conventional sintering furnace to reach such a density when all pores are closed [17]. This makes the material suitable for direct HIP treatment. Alternatively, the pre-consolidated parts must be encapsulated in evacuated glass tubes prior to HIP as shown in Fig. 4.8. The semi-finished parts are loaded into the pressure vessel of a hot isostatic press, which is evacuated and purged several times with the pressurising gas, typically argon, before the HIP cycle begins [19].
The HIP units are capable of achieving pressures up to 200 MPa [20] and therefore allow marked reduction in the consolidation temperature as compared to the hot pressing technique. This opens up new technological opportunities because HIP can follow the hot pressing operation to eliminate residual porosity from segment compositions that require extremely high hot pressing temperatures, often exceeding 1100C, with the risk of diamond degradation reduced to a minimum.
Over the last few years, the HIP technology has been gradually introduced into the fabrication of diamond tools with a marked trend to apply HIP in the mass production of wire saw beads [21].

4.1.7  Infiltration
Infiltration is ideally suited to make rotary surface-set diamond bits, TSP bits and TSP hybrid bits used in drilling in earth formations. As shown schematically in Fig. 4.9, the process consists in filling the interconnected pores of loose powders, placed in a graphite mould, with a liquid infiltration alloy having a lower melting point.
The infiltration process comprises a series of steps, beginning with an operation in which a single layer of coarse diamonds is positioned directly in the mould and arranged in a desired pattern to create the working face of the bit (see Fig. 4.9a). In the case of the TSP and TSP hybrid type bits (see Fig. 4.9b), thermally stable PCD rectangles are located across the mould base-plate with some extra pins placed in the gauge sections to reinforce the ID and OD portions of the bit [22]. Various displacement parts, which are removed after infiltration to provide internal drilling fluid passages, may also be mounted at this stage within the mould [23]. The diamonds are disposed in pre-machined sockets and secured with a conventional adhesive to prevent their dislocation during subsequent operations.
In the next step, a tubular steel blank is positioned within the mould and held in place by a suitable fixture. Then the matrix-forming powder, or matrix–diamond mixture, is introduced therein and compacted by tamping or vibration. The matrix powder usually comprises particles of tungsten carbide and/or eutectic tungsten carbide but metal powders, such as tungsten, iron, nickel, cobalt and copper, may also be used [24,25]. The particle shape, size and size distribution of the matrix powders should be carefully selected to attain required tap density of the material and also to avoid its shrinkage during high-temperature processing. Generally, it is undesirable to use very fine matrix powders since they sinter readily leading to inconsistent composition and dimensions of the final product. Small amounts of fine powders may, however, be used to fill the interstices between coarse particles without encountering any sintering problems. To ease mould loading, the powdered material is sometimes applied in a liquid hydrocarbon carrier [23], which vaporises when heated.
Once the powder has been placed in the mould, in such a way that it surrounds a certain portion of the steel blank, a suitable infiltration alloy, preferably in the form of coarse shot, pellets or pre-cut chunks, is positioned adjacent to the matrix powder. The amount of infiltration alloy should be carefully calculated so that there is a slight excess of liquid to be machined off after solidification. Various copper-base materials containing zinc, nickel, tin and manganese as the major constituents are readily used as infiltration alloys [24]; but small amounts of other elements, such as iron, molybdenum, silicon, led, silver, cadmium, phosphorus and chromium [24–26], can also be added to enhance wetting, lower the infiltration temperature and reduce dissolution of the solid matrix components in the melt.
The whole mould assembly is placed in a furnace and heated so that the infiltration alloy melts and is drawn, by capillary action, into the powder mass bonding it to the steel blank. Depending on the melting range and viscosity of the infiltration alloy, the process is carried out at temperatures typically ranging between 950 and 1200C [27], preferably in a reducing atmosphere [26] or vacuum [25–27]. The controlled atmosphere may not be needed if a suitable low-melting-point flux is applied [27].
After infiltration, the mould is cooled down. Then the bit is removed from the mould and, if the steel blank has not been suitably prepared prior to infiltration, its projecting end is welded to a threaded upper body to fit a drill string.

4.1.8  Other Consolidation Routes
In addition to the above-mentioned processes, there are other ways in which a mixture of diamond grit and bonding powders may be consolidated to form a cutting tool, e.g. by brazing [28,29], laser cladding [30,31] or extrusion [32]. Of these, the first two techniques have gained some industrial significance and deserve a concise description here.

4.1.8.1 Brazing
This technology consists in applying a thin uniform coating of braze-diamond slurry on the working face of a suitably shaped tool body and heating the part thus prepared in vacuum to produce a single layer of diamond grits firmly bonded to the substrate [28]. Alternatively, the diamonds can be set on the tool in a regular manner [29], which enables the spacing between individual grits to be optimised and prevents the formation of either multiple-coated or diamond-depleted areas. In this case, the steel carrier is first covered with an array of tiny glue drops by means of an automatic glue dispenser [29]. Diamond grits are then sprinkled and glued to the surface. Finally, a suspension of suitable braze powder is sprayed over the diamond prior to placing the part in the furnace.
Both so-called ‘active’ brazes and nickel-base brazes are suitable for this application [28]. The active brazes are relatively soft silver-base alloys containing titanium as the active element, which improves the alloys’ wetting characteristics and aid in chemical bonding of the diamonds. The nickel-base alloys are mechanically stronger and contain a combination of chromium and silicon, which elements play an equally important role as titanium does in the active brazes. The optimum brazing temperatures range from 900–950C up to 1000–1050C for the active and nickelbase brazes, respectively.
The main advantages of tools produced by brazing are: small consumption of diamond grits; perfect control over amount and distribution of cutting edges; and excellent grit protrusion. As a result, the ‘brazed’ tools offer a good combination of high cutting rate, low power consumption and extended tool life.

4.1.8.2  Laser cladding
A technique that is coming increasingly into use in powder metallurgy is laser sintering. A modification of this technique has also been implemented into the diamond industry to produce small circular sawblades for sawing stone, concrete and asphalt [30,31].
The laser cladding process involves a direct deposition of diamond-impregnated material onto the rim of a low-carbon steel centre. The diamond grit and matrix powder are supplied in a controlled manner to a mixing unit and subsequently injected through a nozzle into the focal point of a laser beam, wherein the matrix powder is melted in an inert atmosphere and fused to the substrate. The process takes place adjacent to the rim of a slowly rotating steel centre that is securely clamped between two chilled moulds. The moulds project beyond the steel centre to form a cavity, which determines the thickness and shape of the cutting rim. By simultaneously controlling the matrix-diamond mixture supply and feed rate of the substrate, it is possible to deposit either segmental or continuous cutting layer of a suitable height.
Rapid solidification of the metallic melt, results in a fine-grained structure and excellent mechanical properties of the matrix material. Tin bronzes appear to be ideally suited for laser cladding and are exclusively used as the base alloy to which titanium is added to enhance wetting and to reinforce the hold on the diamonds by chemical means [31]. Moderate additions of tungsten carbide powder may also be applied to increase the resistance to wear of the matrix [31].

4.1.9  Deburring
Some diamond-impregnated-tool components, e.g. sawblade segments, grinding segments, etc., require cleaning and removing edge residuals after consolidation. This is carried out during the deburring operation, which is usually performed by means of tumbling the segments with coarse alumina or silicon carbide grit.

4.1.10  Quality Control
The quality control of diamond-impregnated tools, or tool components, is frequently limited to a hardness test [33]. The Rockwell B test is the most widespread technique due to its simplicity and inexpensiveness. A properly densified matrix-diamond mixture acquires a narrow hardness range which, to a great extent, is affected by the matrix composition. On the other hand, if the structure of the segment deviates substantially in any respect, or if the densification is incomplete, the hardness does not fall within the specified range. Incompletely densified materials usually have extremely low toughness, which results in poor wear resistance and diamond retention properties of the matrix. Therefore, if there is any doubt about the hardness readings, the evaluation of the final product density becomes another important quality check [33]. To secure accurate density values, the measurements must be performed by means of the water-displacement technique [34].
In the case of infiltrated drill bits, visual examination is routinely used to assure correct diamond setting and protrusion but non-destructive techniques, such as radiography, may also be utilised to detect internal flaws and discontinuities in the bit crown [35].

4.2  Finishing Operations
In the vast majority of situations, the end product of the PM processing cannot be directly applied as a tool and must be subjected to further finishing operations. These are mainly connected with attaching the diamond-impregnated segments, or beads, onto a suitable steel carrier that is also prepared to cope with the forces applied during use.

4.2.2  Brazing/Laser Welding
Diamond-impregnated segments need to be attached to a suitably shaped steel support to obtain a sawblade, core drill or grinding wheel. In general, either brazing or laser welding may be used at this stage. Brazing is well established in the manufacture of tools for wet processing of natural stone, which can be re-tipped; whereas laser welding is mainly used in the mass production of small diameter, dry cutting circular blades. In the latter case, the heat generated during sawing softens conventional braze joints and hence there is a risk that a whole segment breaks off the steel centre during a high rotational speed dry cutting operation. Since the bending strength of a laser-welded seam may achieve 1800 MPa, compared with 350–600 MPa for the brazed joint [37], laser welding practically eliminates the possibility of segment detachment.
The brazing operation may be carried out either on a dedicated brazing machine fitted with high-frequency induction heater controlled by an optical pyrometer [38] or manually using a gas torch. Prior to the application of temperature, fluxed segments and a braze foil are positioned on the edge of a fluxed tool body and attached by mechanical means or magnets.
It is essential that the heat and thermal stresses generated during brazing do not weaken and/or deform the tool shank. It may become critical in brazing segments to circular sawblades, where temperatures above 700C should generally be avoided and brazing time must be kept to a minimum. In this case, the best solution is to use a microprocessor-controlled brazing machine equipped with a water-cooled clamp that protects the slot-base section of the steel centre from overheating.
Laser welding imposes restrictions in selection of the steel centre and segment matrix material. Low-carbon steels of low hardenability are most frequently used to avoid formation of brittle martensite in the heat-affected zone due to rapid cooling after the laser beam has passed. For that reason, the segment must also have a diamond-free base made of a suitable material to yield a strong flawless welded joint with the steel.
An important advantage of laser welding is its high productivity with operator intervention reduced to a minimum [37]. The capital expenditure is high, but may fully be compensated for by very high volume production, e.g. in the low-price DIY tool sector.

4.2.3  Truing and Dressing
The objective of the truing operation is to render the segments concentric with the bore of the tool body, to clean their sides and reduce lateral run-out. The subsequent dressing operation is performed so as to remove the matrix from around the diamond particles, to produce sufficient protrusion and allow efficient cutting from the outset. Contrary to truing, dressing is carried out in the down-grinding mode, i.e. the blade and grinding wheel turn in the same direction which exerts less impact on diamond particles [39].

References

Moriya, N., Granulating apparatus. US Patent 4,655,701 (April 7, 1987).

  Weber, G., Granulating: a new process for diamond tool producers. In Proceedings of International Workshop on Diamond Tool Production, Turin, Italy, November 8–10, 1999, pp. 73–82.

  Baert, M., Coating of diamonds and granulation of metal powders. In Proceedings of Seminar on PM Diamond Tools, Lausanne, Switzerland, November 2–3, 1995, pp. 24–40.

  Van Doorslaer, T., Coating of abrasive grains and the granulation of metal powders. In Proceedings of International Workshop on Diamond Tool Production, Turin, Italy, November 8–10, 1999, pp. 83–88.

  Burckhardt, S., New technique for granulating diamond and metal powders. Industrial Diamond Review, 1997, 57(4), 121–122.

  Kimura, K., Method for forming metal-coated abrasive grain granules. US Patent 4,770,907 (September 13, 1988).

  Cai, O., Encapsulated diamond: remarks and technical notes. Diamante Applicazioni & Tecnologia, 1996, 2(8), 62–72.

  McEachron, R.W., Clark, T.J., Matarrese, R.R., Sinigaglia, S., Coated abrasive particles. European Patent Application 0533444A2 (September 15,1992).

  Matarrese, R.R., Dual-coated diamond pellets and saw blade segments made therewith. US Patent 5,143,523 (September 1, 1992).

  Weber, K., Modern diamond segment production on cold presses and hot presses. In Proceedings of Seminar on PM Diamond Tools, Lausanne, Switzerland, November 2–3, 1995, 48–50.

  Weber, G., Burckhardt, S., Economic production of diamond segments. Industrial Diamond Review, 1998, 58(4), 111–112.

  Anon., New high-performance cold press from Dr. Fritsch. Industrial Diamond Review, 2003, 63(4), 25.

  Gartner, B.J., Development of vacuum sinter press for production of diamond tools. Industrial Heating, 1998, 65(10), 67–68.

  Morelli, E., Oppici, S., New range of machines for the production of grinding wheels. Industrial Diamond Review, 2001, 61(2), 102–103.

  Cai, O., Sintering without pressure, or free sintering. Diamante Applicazioni & Tecnologia, 1997, 3(11), 106–122.

  Morelli, E., Developments in diamond wire bead manufacture. Industrial Diamond Review, 2000, 60(3), 223–224.

  Bonneau, M., Moltenni, M., Wire manufacturing and free sintering with NEXT. Industrial Diamond Review, 2002, 62(4), 263–265.

  Sakarcan, M., Method of manufacturing a segmented diamond blade. US Patent 5,471,970 (December 5, 1995).

  Bose, A., Eisen, W.B., Hot Consolidation of Powders and Particulates. MPIF, Princeton, NJ, 2003.

  EPSI isostatic presses. Engineered Pressure Systems Incorporated, 2003, Product information brochure EV-2003.

  Davis, P.R., The future of diamond abrasives in stone processing. Industrial Diamond Review, 2001, 61(3), 159–167.

  Sheppard, N., Dolly, B., Hybrid bit success for SYNDAX3 pins. Industrial Diamond Review, 1993, 53(6), 309–311.

  Smith, R.H., Cooley, C.H., Rotary drill bit with abrasion and erosion resistant facing. US Patent 4,884,477 (December 5, 1989).

  Matrix powders for diamond tools. Kennametal Inc. catalogue, 1989.

  Naidich, Y., Diamond grit bits of increasing working life with strong chemical fastening of cutting elements in matrix. In Proceedings of PM 2001 Congress and Exhibition, Nice, France, October 22–24, 2001, pp. 434–438.

  Griffin, N.D., Manufacture of rotary drill bits. US Patent 4,669,522 (June 2, 1987).

  Horton, R.M., Anthon, R.A., Low melting point copper–manganese–zinc alloy for infiltration binder in matrix body rock drill bits. US Patent 5,000,273 (March 19, 1991).

  Trenker, A., Seidemann, H., High-vacuum brazing of diamond tools. Industrial Diamond Review, 2002, 62(1), 49–51.

  Boretius, M., Burkhard, G., Vacuum brazing of hard and super hard materials. In Diamond Tooling Proceedings of Euro PM 2002, Lausanne, Switzerland, October 7–9, 2002, pp. 90–94.

  Grüneis, H., Grüneis, T., Sintering and brazing all in one. Industrial Diamond Review, 1998, 58(2), 45–47.

  Gottschling, S., Luber, A., Grüneis, T., Grüneis, H., New blown powder laser cladding process for the production of cutting tools. Diamante Applicazioni & Tecnologia, 1999, 5(18), 99–102.

  Samvelion, R.V., Manoukion, N.V., Extrusion for diamond tool production. In Proceedings of PM Diamond Tools Seminar, Lausanne, Switzerland, November 2–3, 1995, pp. 65–72.

  Konstanty, J., Cobalt as a Matrix in Diamond Impregnated Tools for Stone Sawing Applications. AGH Uczelniane Wydawnictwa Naukowo-Dydaktyczne, 2nd Edition, Krakow, 2003.

  Standard test methods for metal powders and powder metallurgy products. MPIF Standard 42 (issued 1980). MPIF, Princeton, NJ, 1996.

  Weitang, L., Diamond bit manufacturing technology. In Diamond Drilling Handbook, edited by Guangzhi, L., Geological Publishing House, Beijing, China, 1992, pp. 272–328.

  Burckhardt, S., Urtel, E.V., Fully automatic grinding of radii on diamond segments. Industrial Diamond Review, 2000, 60(2), 135–136.

  Weber, G., Laser welding of diamond tools. Industrial Diamond Review, 1991, 51(3), 126–128.

  Davies, A., Induction brazing for diamond toolmakers. Industrial Diamond Review, 1992, 52(6), 325–327.

  Wright, D.N., Ford, G., The truing and dressing of diamond sawblades. De Beers Industrial Diamond Division internal paper.

  Anon., Tensioning of a diamond blade. J. Chaland & Fils.

  Pratt, W.R., Tension of diamond sawblades. In Proceedings of 2nd DWMIT Technical Symposium Sawing and Grinding with Diamond Wheels, Chicago, IL, March 7, 1973, pp. S9/1—S9/4.

  Jennings, M., Multi-blade teach-ins at Chaland. Industrial Diamond Review, 1993, 53(1), 6–7.

  Büttner, A., Mummenhoff, H., Testing the stress in diamond circular sawblades for sawing natural stones and concrete. Industrial Diamond Review, 1973, 33(5), 376–379.

  Huelmann, E., Kohl, H.W., Optimum quality control of sawblade centres. Industrial Diamond Review, 1991, 51(6), 278–279.

  Weber, G., New software for automatic tensioning of sawblades. Industrial Diamond Review, 2004, 64(2), 55–56.

  Anon., Diamond tools for the stone industry. Diamant Boart, S.A, 1995.

  Anon., Automatic threading and unthreading of diamond wires. Industrial Diamond Review, 2004, 64(1), 63–64.

  Diamond wires. Co.Fi.Plast, Product information brochure.

  Diamond wire. Maco s.r.l., Product information brochure.

Newer

5. Microstructure of the Matrix

Older
  Introduction to this personal wiki site

sunwucheng © 2021 

Powered by Hexo. Theme - wikitten
