Repository: sunwucheng/wiki

File: Research&Specialty/Powder Metallurgy Diamond Tools/8. Main Application Areas and Operating Guidelines for Diamond-Impregnated Tools/index.html
8. Main Application Areas and Operating Guidelines for Diamond-Impregnated Tools | MYTH's Wiki

MYTH's Wiki

MYTH
  
  BLOG
  
  WIKI

MYTH	BLOG	WIKI	

categories

CS&EE (Interset&Hobby)
  
  Git
  C
  Linux
  Arduino
  RaspberryPi
  Script

English Learning
  
  Complex Sentences
  CATTI

Previous note records
  
  Document Records

Research&Specialty

Powder Metallurgy Diamond Tools
  
  4. Diamond Tool Fabrication
  5. Microstructure of the Matrix
  6. Mechanical Properties of the Matrix
  7. Wear Properties of the Matrix
  8. Main Application Areas and Operating Guidelines for Diamond-Impregnated Tools

Research Tools
  Scientific Journals

Introduction to this personal wiki site

Research&SpecialtyPowder Metallurgy Diamond Tools

2021-03-12

8. Main Application Areas and Operating Guidelines for Diamond-Impregnated Tools

8  Main Application Areas and Operating Guidelines for Diamond-Impregnated Tools
The methods of making diamond-impregnated cutting tools have undergone a fantastic development since the ‘invention’ of synthetic diamond in the 1950s. Over the last five decades different types of metal-bonded tools have been increas- ingly used for the most demanding sawing, drilling, grinding and polishing opera- tions to bring major productivity benefits in the processing of natural stone and construction materials, production of glass and ceramics, exploration of petroleum and gas, etc.

8.2  Drilling
Diamond-impregnated drills are efficient tools for cutting isolated holes in ornamen- tal stone, concrete, asphalt, brickwork, glass and other non-metallic materials, stitch-drilling doorways and vents in heavily reinforced concrete structures, as well as for exploratory drilling in earth formations, which seems to belong to the oldest civil engineering applications of diamond. Depending on the application conditions drills can be designed by varying the configuration (see Fig. 8.11) and composition of the working part, as well as by altering the manufacturing route.
Diamond-impregnated core drills used for drilling shallow holes in construction materials (Fig. 8.12) are made by the hot pressing route. In wet drilling, it is common to inject water through the centre of the drill to cool the working part of the tool and to flush the cuttings out. As a general rule, small diameter drills, up to around 32 mm, have a continuous drill crown design with waterways incorporated in it, whereas bigger drills have diamond-impregnated segments brazed to the end of a core barrel and suitably spaced to facilitate efficient evacuation of the slurry.
Drills used for dry coring by means of hand-held equipment are guided by a cemented-carbide tipped drill mounted axially in a short barrel encompassing lateral air-vents. The central guiding drill projects out over the segments, which, for safety reasons, should be laser welded to the barrel.
Typical core drilling parameters are listed in Tables 8.7 and 8.8.
Drill bits used in geological exploration and mining of mineral deposits (Fig. 8.13) are made by the infiltration route. The tool range includes coring and non-coring surface set diamond bits, as well as diamond-impregnated core bits. The surface set bits offer higher penetration rates but they are prone to damage, while drilling through broken and fractured formations. More frequently used are impregnated core bits, which are more robust and capable of achieving longer bit life. As com- pared with surface set bits, they display better directional stability and drilling performance in the hardest rock formations, enabling extraction of clean core for laboratory examination of rock structures even from broken strata.
To optimise the economy of drilling, the rotational speed and feed rate of an impregnated bit should be balanced to suit the rock type being drilled. These two parameters combine to yield a bit revolutions per centimetre of penetration (RPC) index that has been found as an extremely useful guide to successful drilling. Ideally, the load on the bit should be adjusted to aim at 80–100 RPC to keep the bit sharp [10,11]. If the load is insufficient, the diamonds will polish and the bit will ‘close up’. If the load is too high, excessive and uneven wear can occur. As a general rule, the pressure on the bit should always be kept below 150 kG/cm2 [10]. If problems appear in adjustment of the rotational speed and load on the bit to bring the RPC index into the optimum range alterations to the composition of the bit crown are usually needed.
Another important parameter that affects the operating efficiency of the bit is the coolant flow. Usually, coolant flow rates higher by 20–30% are required when drilling with diamond-impregnated bits as compared to drilling with their surface set counterparts [10]. In most situations water is used as the coolant but various cutting oils or lubricating fluids [12] may also be used, especially when drilling hard rock formations [11].
Table 8.9 gives broad guidance on the amount of coolant required for impreg- nated core bits of different dimensions.

8.3  Grinding and Polishing
In addition to sawing and drilling, metal-bonded diamond-impregnated tools have also been used with great success in a variety of grinding and polishing operations, offering the best combination of long tool life, shape retention of the working face, fast stock removal and good surface finish. Due to the numberless combinations of application requirements, tool and machine designs, it is beyond the bounds of pos- sibility to tabulate the application guidelines, as it has been done in the preceding sections, within the limited scope of this publication.
In stone working, the calibrating, grinding and rough polishing steps are effec- tively realised with metal-bonded diamond tools installed on either single-head machines or multi-head automatic surface polishing lines. The latter are universally used in the manufacture of accurately sized stone tiles for flooring and wall cladding in public and private buildings.
The recent technological innovation has led to an enormous increase in the pro- duction of natural stone components used for interior decoration, such as kitchen worktops, tabletops, side panels for built-in furniture, staircase treads, window sills, door frames and many other fittings, which are normally made of wood. With this type of production, many different profile and edge finishes are required. They can economically be accomplished on numerically controlled contouring machines, fit- ted with a wide range of diamond tooling to cover all these possibilities (Figs. 8.14 and 8.15). The recent generation of contouring CNC machines, equipped with large tool stores, inclinable spindles, laser tool travel controls, touch probes to measure the workpiece dimensions, as well as user-friendly programming facilities, enable the most complicated stone-shaping operations to be carried out unattended.
Over recent decades, diamond-grinding techniques have also branched into civil engineering projects. Planing concrete floors and walls (Fig. 8.16), slitting concrete and brickwork structures for wiring (Fig. 8.17), grooving the surface of roads, bridges and airport runways, to reduce the risk of aquaplaning in wet weather, are typical examples of jobs carried out with metal-bonded diamond-impregnated tools.
Another important application of diamond-impregnated tools is in grinding glass and ceramic materials. Various shapes of metal-bonded cup wheels, peripheral wheels and pencil edge wheels are used here, to complement electroplated and resin- bonded tools, for bevelling of plate glass, shaping, edging and surfacing of architec- tural, furniture, automotive and optical glass components, artistic decoration of glassware, etc. The grinding operations are carried out in several stages, mostly with metal-bonded wheels containing progressively finer grits, and require an adequate amount of coolant directed into the contact zone.
Modern manufacturing technologies are increasingly applying ceramics in the quest for materials which can withstand new operational extremes. As a result, various types of ceramics have found broad application in electrical engineering (insulators, spark plug bodies, resistor supports, capacitors), construction of indus- trial furnaces (refractory bricks), production of accessories for laboratory use (tubes, crucibles, mortars, combustion boats), building and civil engineering projects (ceramic brickwork, roof tiles, piping), engineering of vehicles (motor parts), and as a host of other essential items of commercial and industrial equipment.
The fired ceramic components hardly ever have the required dimensions and, therefore, they have to be produced oversize for the exact dimensions and surface fin- ish to be achieved by mechanical machining.
Without exception, ceramics and other non-metallic materials are hard and brit- tle and only diamond tools can grind, and polish, them easily and economically to the highest degree of precision and surface quality. As a general rule, tough, dense and fine-grained materials are more difficult to grind than coarse-grained or porous ceramics. As with other materials, it is impractical to provide general recommenda- tions as to the optimum selection of grinding conditions, since the workpiece machinability, its shape, surface and dimensional specifications will depend on the characteristics of the material but also on the design and rigidity of the machine. Additionally, it has been found that the optimum machining parameters are strongly affected by factors such as firing temperature, crystallite size, density, type and dis- tribution of additives and residual porosity. Consequently, the optimum combination of the diamond wheel composition and machining conditions must often be estab- lished empirically.

References

Parys, J.-M., Diamond tools for the stone industry. Diamand Boart S.A., 1995.

  Davis, P.R., The future of diamond abrasives in stone processing. Industrial Diamond Review, 2001, 61(3), 159–167.

  Anon., All what you absolutely need to know about multidisc machines. Diamand Boart S.A., 1995.

  Anon., Specifications for the use of diamond frame saw blades. Diamant Boart.

  Anon., Frame saw blades with diamond impregnated segments. Diamant Boart, 1L/1.77/2A.

  Anon., Diamond tool types and uses. Directory ’96 MmCLUB, pp. 84–108.

  Hawkins, A.C., Antenen, A.P., Johnson, G., The diamond wire saw in quarrying granite and marble. Dimensional Stone, September 1990.

  Diamond wire. MACO srl. Cantiano, Italy, technical brochure.

  Wright, D.N., Developments in diamond wire sawing of stone. Element Six internal paper.

  Anon., Parameters for the use of diamond drill bits. Asahi Diamond Industrial Australia Pty, Ltd.,
A.C.N. 002 471 123.

  Anon., Diamond Products Field Manual. Customer Guide to the Selection and Field Use of Diamond Coring Products. System Catalogue, 4th Edition, Boart Longyear Inc., 1996.

  Songran, T., Fluids for diamond drilling. In Diamond Drilling Handbook, edited by Guangzhi, L., Geological Publishing House, Beijing, China, 1992, pp. 514–543.

Newer

(no title)

Older
  7. Wear Properties of the Matrix

sunwucheng © 2021 

Powered by Hexo. Theme - wikitten
