Repository: sunwucheng/wiki

File: Research&Specialty/Powder Metallurgy Diamond Tools/6. Mechanical Properties of the Matrix/index.html
6. Mechanical Properties of the Matrix | MYTH's Wiki

MYTH's Wiki

MYTH
  
  BLOG
  
  WIKI

MYTH	BLOG	WIKI	

categories

CS&EE (Interset&Hobby)
  
  Git
  C
  Linux
  Arduino
  RaspberryPi
  Script

English Learning
  
  Complex Sentences
  CATTI

Previous note records
  
  Document Records

Research&Specialty

Powder Metallurgy Diamond Tools
  
  4. Diamond Tool Fabrication
  5. Microstructure of the Matrix
  6. Mechanical Properties of the Matrix
  7. Wear Properties of the Matrix
  8. Main Application Areas and Operating Guidelines for Diamond-Impregnated Tools

Research Tools
  Scientific Journals

Introduction to this personal wiki site

Research&SpecialtyPowder Metallurgy Diamond Tools

2021-03-12

6. Mechanical Properties of the Matrix

6  Mechanical Properties of the Matrix
An important requirement of the matrix is to firmly hold the diamond particles. Under the application conditions the diamond–matrix interactions occur in a variety of forms depending on the size and shape of each individual diamond particle, its orientation and loading conditions, residual stresses in the matrix, diamond–matrix friction, etc. The existing theoretical knowledge of diamond retention has evolved from simplistic models and can hardly give a satisfactory explanation of the complexity of individual diamond pullout events observed in the industrial practice.
The actual mechanical response of the matrix subjected to an application of a pulsing force of varying intensity is apparently affected by its fatigue properties under complex loading conditions and at moderately elevated temperature. Further complications arise from internal stresses set up around each diamond particle during the manufacturing process due to mismatched thermal expansion coefficients. These stresses are believed to enhance retention, but direct quantification of their contribution presents difficulty.
It is important that this pre-stressed state is not annihilated by plastic deformation or brittle failure of the matrix, caused by external forces applied through the working diamonds, or due to reverse thermal expansion of the matrix caused by the heat generated in the cutting zone. Otherwise the diamonds may become loose, as demonstrated in Fig. 6.1, and fall off prematurely.
Certain material characteristics such as hardness, yield strength and impact strength, are generally believed to control the matrix capacity for diamond retention. Although no consensus has been reached to date on practical relevance of the above-mentioned retention indicators to various application conditions, evaluation of hardness, yield strength, bending strength and impact strength has become a routine industrial practice.

6.1  Hardness
A properly densified matrix acquires a narrow hardness range which, to a great extent, is affected by its composition and parameters of the powder consolidation process. In the case of incomplete densification or faulty processing of the matrix–diamond mixture the hardness readings do not fall within the specified range. Thus, hardness mainly becomes a usable quality control parameter.
A typical relationship between hardness of the matrix and its consolidation temperature is demonstrated by curve 1 in Fig. 6.2.
At lower consolidation temperatures hardness increases in direct proportion to the amount of plastic deformation and density of the material. When full density is approached then other processes like recrystallisation and grain growth can be activated to soften the material. From the quality control standpoint it is desirable for the tool fabrication that the matrix powder exhibits an elongated plateau on the hardness vs. consolidation temperature plot, as exemplified by curve 2 in Fig. 6.2.
The actual response of hardness to hot pressing temperature for various commercial cobalt powders is presented in Fig. 6.3.
In the tool-making practice, hardness has also been used as a convenient guide to the diamond-holding power of fully consolidated matrices. This simple criterion ignores, however, a few important facts. First, hardness measurements involve plastic strain of between 5% and 12% and therefore the hardness readings, being affected by the strain hardening characteristics of the tested material, cannot be directly correlated with its elastic behaviour. Second, in certain applications, e.g. in circular sawing, the diamond/matrix set-up is subjected to a high-frequency impact loading therefore the matrix sensitivity to the loading conditions becomes another important parameter, which cannot be deduced from any static test. And finally, when the matrix deforms it slips along the face of the diamond (see Section 3.3.1). The static coefficient of friction for diamond on most metals is small and therefore the metallic matrix is nearly free to slip laterally at the interface. The situation changes when the coefficient of friction is markedly increased due to coatings on diamond or diamond surface imperfections brought about either by the diamond manufacturing conditions or by a chemical attack exerted by the matrix during its consolidation. Thus growing frictional forces are expected to increase the pressure necessary to produce plastic yielding of the matrix around the working diamond.

6.2  Yield Strength
It has been postulated [4–6] that the yield strength is another important property of the matrix, which has a direct bearing on its capacity to retain diamond grits. Each time the yield strength of the matrix is exceeded, the seat of the diamond opens slightly and thereby the hold on the grit is gradually destroyed.
The yield strength is usually determined in the tensile test and, as with hardness, the results may prove irrelevant to high strain rate conditions which are typical for certain applications, e.g. circular sawing. Except for certain steels, which display a double yield point, the stress at which the material starts to deform plastically is not easily detected. Therefore, an offset yield strength, describing the stress that gives typically 0.2% of plastic deformation, is usually measured.
As it has been thoroughly discussed in Sections 5.2 and 5.3, the amount and dispersion of the oxide phase in conjunction with the powder particle size and its consolidation conditions govern the occurrence of recrystallisation and the final grain size of the matrix. Consequently, the tensile characteristics of the material may flexibly be engineered by altering the powder properties and/or its processing route as exemplified with cobalt in Fig. 6.4. The powders have been consolidated at a relatively high temperature so as to contrast their susceptibility to grain growth and to demonstrate the influence of impurities, such as oxygen and sulphur (see Section 3.2.1), on tensile properties.
The highest yield strength is obviously obtained in a fine-grained material containing high amount of finely dispersed, stable oxides (Curve I). On the other hand, the yield strength of cobalt is drastically reduced when either the powder is consolidated by sintering in a reducing atmosphere (Curve III) or a non-oxidised powder is subjected to hot pressing (Curve IV).
The percentage elongation generally increases as the yield strength decreases except in situations where other factors, e.g. a presence of sulphur, reduce ductility of the material.
It is worthwhile to mention that further diversification of the yield strength is possible by admixing other powders to the base metal prior to consolidation [7].
Specifically fine tungsten carbide is commonly used to increase the yield strength by converting the matrix to a particulate-reinforced composite.

6.3  Bending Strength
Irrespective of methodological incorrectness and problematic interpretation of results acquired outside the elastic range, the bending test has become a widespread screening procedure whereby the material’s as-sintered integrity is assessed in a simple manner.
In the industrial practice, the bending test has also proved useful for assessing the effectiveness of various coatings deposited on diamond in enhancing its retention in the matrix [8]. In comparison with specimens containing uncoated diamond, the bending strength of specimens impregnated with coated diamond grits, of the same size and concentration, should reach higher level and, more importantly, the percentage of broken coated crystals across the break of the test specimen should be markedly higher compared to uncoated ones, thus providing the toolmaker with a quantitative indication that the tool composition and consolidation conditions have been correctly chosen.

6.4  Impact Strength
As mentioned in the previous sections, the working diamonds periodically experience intense impacts that induce stresses in the surrounding matrix. Besides, diamond tools are generally liable to abuse and therefore undesirable vibrations will further add to the impact loading of the matrix degrading its ability to hold the diamonds firmly. Such incidents are encountered with diamond particles embedded in a too brittle matrix that starts to break away rather than wear away. Therefore, in the vast majority of applications, the impact strength of the matrix becomes critical to the tool performance.
The impact strength of PM materials is influenced in a complex manner by their density, chemical and phase composition, grain size, contents of impurities, etc. It is essential that the material is fully densified, otherwise its toughness declines dramatically with increasing porosity [7,9].
The energy required to fracture unalloyed cobalt specimens, obtained by hot pressing of powders finer that 2 m (Fisher sub-sieve size) to virtually full density, is mostly affected by impurities contained in the material. As demonstrated in Fig. 6.5, the ductility of cobalt is apparently controlled by the degree of oxidation and contamination with sulphur.
The specimens made of sulphur contaminated hydrometallurgical powders (see Section 3.2.1) yield very low impact strength figures despite the absence of oxygen. In the near sulphur-free material the impact strength sharply declines as the oxygen content is increased from below 0.01 to about 0.2 wt.%. Beyond this range, the impact strength slopes down more gently. The increase in hot pressing temperature from
800C to 950C has a marginal effect and seems to be restricted to very low oxygen contents (~0.01 wt.%), where the rise in temperature stimulates ductile behaviour.
The impact response records obtained from an instrumented test reveal the effect of oxygen on the failure history of the material. As shown in Fig. 6.6, the specimen containing 0.36 wt.% oxygen breaks brittle in the macroscopic elastic field, but ranks high in ability to absorb force. On the other hand, the low-oxygen cobalt (0.07 wt.%) yields at lower force but undergoes sizeable plastic deformation consuming markedly more energy for plastic deformation and crack propagation.
From the diamond retention standpoint, it seems desirable that the material has the ability to absorb some deflection, otherwise cracks may be initiated and propagated in the matrix as the result of large strains generated in the vicinity of sharp diamond edges [11].

References

Technical data sheet CO7106. Eurotungstene metal powders, March 2004.

  Technical data sheet CO6101. Eurotungstene metal powders, March 2004.

  Metal matrix powders for diamond tools. Union Miniere, Diamond Tool Brochure – DT/All Products/E/0998.

  de Châlus, P.A., Metal powders for optimum grain retention. Industrial Diamond Review, 1994, 54(4), 170–172.

  Chalkley, J.R., Thomas, D.M., The tribological aspects of metal-bonded diamond grinding wheels. Powder Metallurgy, 1969, 12(24), 582–597.

  Bonneau, M., Tensile rupture on sintered cobalt specimens. In Proceedings of Seminar on PM Diamond Tools, Lausanne, Switzerland, November 2–3, 1995, pp. 41–47.

  Konstanty, J., Cobalt as a Matrix in Diamond Impregnated Tools for Stone Sawing Applications. 2nd Edition, AGH Uczelniane Wydawnictwa Naukowo-Dydaktyczne, Krakow, 2003.

  McEachron, R., Connors, E.J., Slutz, D.E., Multi-layer metal coated diamond abrasives with an electrolessly deposited metal layer. U.S. Patent 5,232,469 (August 3, 1993)

  Konstanty, J., The materials science of stone sawing. Industrial Diamond Review, 1991, 51(1), 27–31.

  Lenkey, G.B., The instrumented impact experiments on Co-based materials. University of Miskolc, 20 February 1998 (unpublished).

  Dudek, K., Pietrzyk, M., Konstanty, J., Analiza stanu napre”zenia w otoczeniu kryszta u diamentu w segmencie metaliczno-diamentowym. In Proceedings of 10th Conference on Computer Science in
Metal Technology, Wis a Jawornik, Poland, 12–15 January 2003, pp. 95–102.

Newer

7. Wear Properties of the Matrix

Older
  5. Microstructure of the Matrix

sunwucheng © 2021 

Powered by Hexo. Theme - wikitten
