Repository: sunwucheng/wiki

File: Research&Specialty/Powder Metallurgy Diamond Tools/5. Microstructure of the Matrix/index.html
5. Microstructure of the Matrix | MYTH's Wiki

MYTH's Wiki

MYTH
  
  BLOG
  
  WIKI

MYTH	BLOG	WIKI	

categories

CS&EE (Interset&Hobby)
  
  Git
  C
  Linux
  Arduino
  RaspberryPi
  Script

English Learning
  
  Complex Sentences
  CATTI

Previous note records
  
  Document Records

Research&Specialty

Powder Metallurgy Diamond Tools
  
  4. Diamond Tool Fabrication
  5. Microstructure of the Matrix
  6. Mechanical Properties of the Matrix
  7. Wear Properties of the Matrix
  8. Main Application Areas and Operating Guidelines for Diamond-Impregnated Tools

Research Tools
  Scientific Journals

Introduction to this personal wiki site

Research&SpecialtyPowder Metallurgy Diamond Tools

2021-03-12

5. Microstructure of the Matrix

5  Microstructure of the Matrix
The microstructure of a material influences its properties such as the mechanical strength, hardness, ductility, resistance to wear, etc. It is therefore of key importance to understand the relationship between the properties of raw powders, processing conditions and microstructure of the consolidated product.

5.1  Processing to Near-full Density
This is obviously the matter of the utmost concern that the matrix, wherein the diamond grits are embedded, has been processed to virtually theoretical density prior to application. It is well documented that the finer the powder the more prone it is to densification [1–12].
Typical hot pressing curves for different cobalt powder grades are presented in Fig. 5.1.
It is generally recommended that the pressure is restricted to around 35 MPa, which is the safe limit for most mould graphite grades.
Additions to cobalt of pre-alloyed bronze series powders, elemental tin or copper, used separately or in combination, decrease the hot pressing temperature and/or pressure, whereas the reverse is observed in the case of tungsten and tungsten carbide powders.
The situation may change when powders are consolidated by the conventional cold pressing/sintering route. Fig. 5.2 shows the as-sintered densities of three commercial cobalt powders obtained from different production routes.
As would be expected the densification of green compacts is facilitated when sintering is carried out in hydrogen. It is important to note, however, that certain cobalt powders produced by the hydrometallurgical process, such as the Umicore Ultrafine grade, which are virtually free from oxygen (see Section 3.2.1), may also be sintered in vacuum to achieve near-full density at reasonably low temperature. On the other hand, difficulties are encountered in sintering powders containing oxygen combined as stable oxides, e.g. the Eurotungstene CoC grade, which are non-reducible with hydrogen under the sintering conditions.
The pre-alloyed cobalt alternatives (see Table 3.3) are generally characterised by an excellent compressibility at elevated temperatures. As documented in Fig. 5.3, for most of them the near-full density can be attained at between 650 and 800C.
Certain matrix powders characterised in Fig. 5.3 shall, however, pose densification problems when subjected to the pressure-less sintering process, as illustrated in Fig. 5.4. From Fig. 5.4 it is apparent that the Next 200, Next 900, and Cobalite CNF powders are well suited to densification by furnace sintering, whereas it proves difficult to eliminate porosity in Cobalite 601 and Next 300 which, as in the latter case, may
retain intolerable amount of pores even after sintering at 1100C.
In addition to the capacity of the powder to densification by sintering, it is equally important to what extent the matrix interacts with the diamond during prolonged exposure to higher temperature as compared with consolidation by hot pressing.
The high-grade diamond grits shown in Fig. 5.5, which have been extracted from sintered segments, exemplify the large difference in magnitude of surface attack exerted by two different iron-base matrices.
Diamonds embedded in Cobalite CNF retain their original colour and shape, whereas Cobalite 601 powder, which requires very high sintering temperature of 1100C to be properly consolidated (see Fig. 5.4), causes massive degradation of diamond crystals, through their dissolution in austenite, thus disqualifying the product for application.
Experience has demonstrated that oxygen contained in the powders may also have a harmful effect on the surface and edge quality of the diamond grits especially when the sintering process is carried out in vacuum [19].
Another disadvantage of the conventional cold pressing/sintering route is a tendency to form microcracks in the matrix at the cooling-down stage after sintering. They usually originate from sharp diamond edges and can be detected as surface defects during the final inspection of wire saw beads [20] or in a fractured material, as shown in Fig. 5.6.

5.2  Grain Size
The possibility of increasing the mechanical strength of a metal by reducing the grain size has long been observed and utilised in steels and other common metallic materials. The grain size strengthening occurs as a result of restrictions imposed on the movement of dislocations by the greater grain boundary surface area, and is quantified by means of the Hall–Petch equation
where σy is the yield strength, dg the average diameter of the grains and σo and K are constants for the metal.
In diamond-impregnated tool components the grain size of the matrix can be affected by varying the properties of the starting powders and conditions for their consolidation, as exemplified in Fig. 5.7. The most important powder characteristics include its chemical and phase composition, chemical homogeneity, mutual solubility of component elements, amount of impurities such as oxygen and sulphur, mean particle size and particle size distribution.
Except in the infiltrated tools (see Section 4.1.7), very fine powders are the preferred choice for most applications. Such powders usually yield a matrix characterised by a fine-grained microstructure after consolidation by hot pressing (Fig. 5.7a). During the pressure-assisted densification, a combination of low processing temperature, short time at temperature and presence of finely dispersed oxides may effectively impede grain growth in the majority of the matrix compositions.
It is well known that oxides retard grain growth by exerting a pinning action on the grain boundaries. This mechanism may prove ineffective when the grain growth is stimulated by a liquid phase penetrating the grain boundaries, as has been observed in cobalt contaminated with sulphur and consolidated at a too high temperature (Fig. 5.7b) [12]. It is likely that the liquid Co–Co4S3 eutectic, which may locally appear above 877C [21], penetrates grain boundaries and enables their rapid migration, notwithstanding the presence of a dispersed oxide phase [22].
In contrast to hot pressing, the consolidation of matrix powders by means of the cold pressing/sintering process generally favours grain growth due to the longer processing at higher temperature in a reducing gas. The common sintering atmospheres enable the reduction of unstable oxides and thus grain growth frequently concurs with the attainment of near-full density when the residual oxides and pores cannot efficiently block the movement of grain boundaries (Fig. 5.7c).
Pores are an inherent part of virtually all sintered materials. There is a thermodynamically justified affinity between the pores and grain boundaries that gives a higher chance that a pore will remain attached to a grain boundary thus contributing to deceleration of grain growth [23]. Examples are available [12] that around 5% porosity in the form of finely dispersed voids is capable to impede grain growth in cobalt.
If porosity is the controlling factor, the expected grain size can be connected with the amount and size of the pores by the general relationship [24]
where the average sizes of the grains and pores are denoted as dg and dp, respectively, and Vp is the volume fraction of the pores.
From relation (5.2) it is evident that the inhibiting effect of pores on grain growth
decreases rapidly when the sintered single-phase material approaches its theoretical density. In that case the fine-grained structure cannot be preserved except in situations when other grain growth inhibitors are present in the material at the sintering temperature. These include finely dispersed stable oxides, which can intentionally be introduced to the material in a suitable amount at the powder production stage [18], and the presence of a mixed-phase solid structure throughout the isothermal sintering stage (Fig. 5.7d), that occurs in many dualand multiple-component systems [25].

5.3  Recovery and Recrystallisation
The compacting pressure applied to the powder confined in a die, or mould, has to be above the yield strength at the temperature applied. This leads to the strengthening of the material by increasing the density of lattice defects, such as dislocations, vacancies, interstitial atoms, etc. At the hot consolidation step, recovery occurs at slightly elevated temperatures and enables some stress relief in the material due to the reduction in number of point defects and rearrangement of dislocations. Recrystallisation occurs at higher temperatures, typically above 0.4 homologous temperature, and eliminates the strain hardening by the nucleation and growth of new grains containing few dislocations. Because the density of lattice defects is greatly reduced, the recrystallised metal has a lower strength but a higher ductility. The temperature at which a metal undergoes complete recrystallisation depends  on a number of factors. The most important are the melting temperature, amount of cold work, time of annealing, and presence of oxides or other finely dispersed phases. The influence of oxides on recrystallisation is complex. It has been proved experimentally that oxide particles randomly dispersed throughout a metal provide preferred nucleation sites by distorting its crystal lattice. However, the finer the particles the less faulted the structure around them and, consequently, the more difficult the nucleation of new grains [26]. Equally important is the oxide inter-particle spacing. It has been established that the oxide phase can effectively retard nucleation when the critical recrystallisation nucleus is bigger than the oxide inter-particle distance [26]. Besides, the impeding action of finely dispersed oxides facilitates better stress-relief through prolonged recovery thereby lowering the driving force for recrystallisation.
As documented by the X-ray back reflection patterns in Fig. 5.8, cobalt containing moderate amounts of oxygen shows little evidence of recrystallisation even after hot pressing at virtually 0.7 homologous temperature (see Fig. 5.8c); whereas advanced recovery and recrystallisation are evident in a low-oxygen material (see Figs. 5.8a and 5.8b).
For the coarsest 400 mesh powder hot pressing at around 950C is common. Despite lower tendency to oxidation the material retains typically up to 5% of residual porosity, which acts in the similar way as fine oxide particles, and thus resists recrystallisation during the high temperature processing (see Fig. 5.8d). Interestingly, earlier studies of this 400 mesh grade, cold compacted and furnace sintered in either vacuum or hydrogen atmosphere, have indicated incomplete recrystallisation even after 1 h hold at 1300C [27]. The powder contains relatively high amounts of calcium and silicon (see Table 3.2). These elements are well known to form extremely stable oxides [28], which remain intact up to at least 1300C to hinder recrystallisation and grain growth.
Generally, the higher the oxygen content of the powder the stronger the effect of the oxide phase on impeding nucleation of new grains and grain size stability with temperature. Consequently, the material resists recrystallisation and retains high hardness far beyond its complete densification temperature. Such a reduced sensitivity of the matrix powder to temperature contributes to the formation of an elongated plateau on the hardness vs. consolidation temperature curve and is recognised in the tool-making practice as a feature that guarantees consistency in the segment’s quality despite unexpected fluctuations in the pre-set processing temperature.

5.4  Phase Composition
The complexity of matrix compositions encountered in actual industrial situations, which are believed to aid either the manufacturing process or the tool performance [29], often leads to an absurd case when it is neither possible to control the system nor lay the foundations of its scientific understanding. It is simply not possible, within the limited length of this publication, to analyse the whole spectrum of matrix microstructures but it is indispensable to identify the key factors affecting the formation of various phases and the relations between the phase composition and properties of the matrix material.
The effects of powder characteristics and densification route on the microstructure and phase composition of cobalt have thoroughly been examined in several reviews [1,12,27,30–32]. Cobalt exists in two allotropic forms, a hexagonal close-packed (HCP) stable at temperatures below about 421C, and a face-centred cubic (FCC) stable at higher temperatures [33]. The allotropic transformation has a martensitic nature and is associated with low free-energy change [33] which accounts for its sluggishness and sensitivity to the material processing conditions. In particular the grain size and degree of strain hardening achieved during consolidation influence the stability of the two allotropes, finer grain size and increased density of lattice defects favouring retention of the cubic form after cooling to room temperature.
The FCC structure ( phase) transforms into the HCP one ( phase) by a slight shift in the atom locations which alters the stacking sequence of close-packed crystallographic planes [30]. Providing an external energy source, such as mechanical deformation, readily activates this process [30,32]. As exemplified in Fig. 5.9, shear stresses applied to the wear surface of a diamond-impregnated segment during stone sawing operations encourage the transformation.
The only means of preserving the FCC or mixed FCC/HCP structure in mechanically deformed cobalt is by alloying. For cast cobalt-base alloys the strongest cubic phase stabilisers have been identified and arranged in order of decreasing effect, viz. aluminium, niobium, titanium, iron, zirconium, tungsten and tantalum [34]. Other elements such as manganese, nickel, molybdenum, tin, and vanadium, are also reported to behave alike [35], although their ability to stabilise the  phase is weaker. In the PM materials aluminium, niobium, titanium and zirconium pose a hazard during consolidation since they combine easily with oxygen and therefore their response to stabilisation of the FCC structure is poor; whereas iron, especially in the form of a fine carbonyl powder, appears to be most suitable. In practice, addition of 10 wt.% iron to cobalt has been found extremely effective in stabilising the FCC structure, which generally results in marked improvement in the ductility of the material at the expense of its hardness and yield strength [12].
As it is seen from Fig. 5.10, alloys containing from about 10 to 24 wt.% iron have a thermodynamically stable two-phase structure, whereas further increase in the iron content yields a body-centred cubic (BCC) crystal structure which extends over the whole range of compositions up to pure iron.
It is important to note that the equiatomic cobalt–iron alloy undergoes a transformation from its disordered to its ordered state when cooled below 730ºC. In practice, the ordered ’ phase can exist over a considerable range on either side of the stoichiometric composition without becoming unstable.
Experimental observations of near-stoichiometric cobalt-iron compositions clearly indicate that the commercial powders are readily densified to virtually theoretical density by hot pressing at temperatures ranging from around 660ºC for prealloyed powder [36] to 870°C [37] for pre-mixed material. However, ordering imparts brittleness to the material [37] thus imposing restrictions on its broader industrial application.
The fabrication of tool components for diverse non-critical applications involves the use of various bronze compositions. To date, tin bronzes combined with cobalt have gained the greatest practical significance. For a given matrix composition, the major distinction among the materials is the form of the starting bronze powder, i.e. a mixture of elemental powders of copper and tin, fully pre-alloyed powder, or a combination of these two. When pre-mixed elemental powders are used a transient liquid phase appears, when tin melts above 232C, and interacts with the solid phases during the hot consolidation step leading to diffusional homogenisation of the alloy. If the material is consolidated by the hot pressing technique, the external pressure aids densification and pore collapse, but the short hold at relatively low temperature may be insufficient for creating a perfectly homogenised alloy. As demonstrated by the microstructures and X-ray diffraction spectra in Fig. 5.11, the microstructural inhomogeneity and marked peak broadening observed for the material made of mixed copper and tin powders indicate imperfect structure obtained in this case.
It is found in many systems that additives induce formation of intermetallic compounds in the consolidated material during its hot processing and cooling steps [25]. Intermetallic compounds usually nucleate at grain boundaries or interphase boundaries. As a consequence, they contribute to reduced mechanical properties. For this reason, in alloys of practical interest it is unfavourable if the minor components interact with the base metal to form brittle intermediate phases during the powder consolidation treatments.
Interestingly, the addition of pre-mixed bronze, containing 15 wt.% tin, to cobalt do not cause formation of detectable quantities of intermetallic compounds, although the hexagonal Co3Sn2 phase is easily identified in a copper-free alloy containing 10 wt.% tin, as evident from Fig. 5.12.
The discussion up to now has mainly focused on the development of phase structure during hot pressing. In the case of tool components produced by the conventional cold pressing/sintering process the formation of various phases during the entire sintering cycle is critical because it governs the densification of the material.
In general, very fine powders are the preferred choice for the sintering process due to enhanced sintering properties of fine-grained and fine pore structures formed at the cold pressing step. The initial porosity is readily eliminated during sintering by vacancy diffusion from pores to the adjacent grain boundaries, which act as vacancy sinks, if the sintering parameters assure adequate diffusion rates and retention of fine-grained structure throughout the entire sintering period. This may well be exemplified by the consolidation of fine iron powders [38], which attain porosity of around 4% after cold pressing at 490 MPa followed by sintering for 1 h at 900C in hydrogen. An increase in the sintering temperature results in markedly lower final densities due to lower diffusion rates and a rapid grain growth in the  phase (austenite) as compared with the  phase (ferrite). The grain growth isolates pores in the centre of large grains and slows down their elimination through the vacancy diffusion towards the grain boundaries.
The results obtained for fine pre-alloyed iron-copper powders corroborate the importance of the phase structure at the sintering temperature as the parameter controlling the rate of densification. Addition of copper to iron tends to stabilise the austenite, which has the FCC structure, and therefore higher shrinkage rates are observed within the ferrite field, i.e. in the BCC  phase, than above the eutectoid temperature of 850C [21], as is exemplified by the sintering curve for Next 900 in Fig. 5.4.
If alloying is necessary, pre-alloyed powders are generally better suited for sintering than their pre-mixed counterparts. In the latter case, diffusional homogenisation of the sintered material often leads to pore formation by the Kirkendall effect due to unequal centre of large grains and slows down their elimination through the vacancy diffusion towards the grain boundaries.
The results obtained for fine pre-alloyed iron-copper powders corroborate the importance of the phase structure at the sintering temperature as the parameter controlling the rate of densification. Addition of copper to iron tends to stabilise the austenite, which has the FCC structure, and therefore higher shrinkage rates are observed within the ferrite field, i.e. in the BCC  phase, than above the eutectoid temperature of 850C [21], as is exemplified by the sintering curve for Next 900 in Fig. 5.4.
If alloying is necessary, pre-alloyed powders are generally better suited for sintering than their pre-mixed counterparts. In the latter case, diffusional homogenisation of the sintered material often leads to pore formation by the Kirkendall effect due to unequal diffusion rates of the alloy-forming elements [39]. Additionally, if any of the mixed constituents melts to form a transient liquid phase on heating to the sintering temperature, large pores may result from solubility of the liquid in the solids thereby contributing to reduced mechanical properties of the sintered material. This has been observed in sintered
tin bronzes obtained from pre-mixed powders where the tin melts and spreads into the copper structure thus generating pores at the prior tin particle sites [39,40].

References

Konstanty, J., Bunsch, A., Hot pressing of cobalt powders. Powder Metallurgy, 1991, 34(3), 195–198.

  Cobalt. Technical information for diamond tool producers. Union Miniere, May 26, 1993.

  Höhne, M., Co in diamond tools. Paper presented at Seminar on PM Diamond Tools, Lausanne, Switzerland, November 2–3, 1995.

  Hot press properties. Fine cobalt powders. Sherritt Inc., Technical information, December 1995.

  Hot press properties. Fine cobalt powders. The Westaim Corporation, Technical information, October 1996.

  Cobalt powders for diamond tools. Union Miniere, Technical information brochure.

  Metal matrix powders for diamond tools. Union Miniere, Diamond Tool Brochure – DT/All Products/E/0998.

  UM cobalt and energy products. Diamond tool product line. Union Miniere, Technical information, January 5, 2000.

  Rigby, P., Peersman, J., Kamphuis, B.J., Huh, S., Mishra, P., Recent developments in bond powders for diamond tools. Union Miniere internal paper.

  UM cobalt and energy products. Diamond tool market. Union Miniere, Technical information.

  Sub Micron Sized (SMS) cobalt powder. Sintering data for granulated and non-granulated product. Union Miniere technical information.

  Konstanty, J., Cobalt as a Matrix in Diamond Impregnated Tools for Stone Sawing Applications. AGH Uczelniane Wydawnictwa Naukowo-Dydaktyczne, 2nd Edition, Krakow, 2003.

  Next 100. Eurotungstene Metal Powders. Product information brochure, October 1, 1996.

  Next 200. Eurotungstene Metal Powders. Product information brochure, October 1, 1996.

  Next 300. Eurotungstene Metal Powders. Technical data sheet, Version 1, May 2003.

  Next 900. Eurotungstene Metal Powders. Technical data sheet, January 2004.

  Clark, I.E., Kamphuis, B.J., Cobalite HDR – a new prealloyed matrix powder for diamond construction tools. Industrial Diamond Review, 2002, 62(3), 177–182.

  Kamphuis, B.J., Serneels, A., Cobalt and nickel free bond powder for diamond tools: Cobalite CNF. Industrial Diamond Review, 2004, 64(1), 26–32.

  del Villar, M., Muro, P., Sánchez, J.M., Iturriza, I., Castro, F., Consolidation of diamond tools using Cu–Co–Fe based alloys as metallic binders. Powder Metallurgy, 2001, 44(1), 82–90.

  Cai, O., Sintering without pressure, or free sintering. Diamante Applicazioni & Tecnologia, 1997, 3(11), 106–122.

  Binary Alloy Phase Diagrams. Edited by Massalski, T.B., 2nd Edition, Vol. 2, ASM International, 1990, pp. 1232–1233, 1408–1410.

  Type A ultrafine cobalt powder. The Westaim Corporation. Technical information, TB010.DOC.

  German, R.M., Sintering Theory and Practice. Wiley, New York, 1996.

  Gao, J., Thompson, R.G., Patterson, B.R., Computer simulation of grain growth with second phase particle pinning. Acta Materialia, 1997, 45(9), 3653–3658.

  German, R.M., The use of phase diagrams in predicting sintering behavior. In Horizons of Powder Metallurgy, Part II, edited by Kaysser, W.A. and Huppmann, W.J., Verlag Schmid GmbH, Freiburg/Germany, 1986, pp. 1239–1242.

  Blicharski, M., Gorczyca, S., Rekrystalizacja z udzia em drugiej fazy. Wydawnictwo S´la�sk, Katowice, 1980.

  Buekenhout, L., Berghezan, A., A new approach to the problem of room temperature ductility of polycrystalline cobalt. In Proceedings of 10th Plansee Seminar, Reutte, Austria, 1–5 June, 1981, Vol. 2, pp. 899–916.

  Robino, C.V., Representation of mixed reactive gases on free energy (Ellingham–Richardson) diagrams. Metallurgical and Materials Transactions B, 1996, 27B, 65–69.

  Chalkley, J.R., Thomas, D.M., The tribological aspects of metal-bonded diamond grinding wheels. Powder Metallurgy, 1969, 12(24), 582–597.

  Berghezan, A., Beukenhout, L., A critical review of the ductility of polycrystalline cobalt and its experimental approach via powder metallurgy. In Proceedings of the International Conference on Cobalt, Brussels, Belgium, November 10–13 , 1981, Vol. 2, pp. 295–307.

  Akyüz, D.A., Doctoral Thesis, EPFL, Lausanne, 1999.

  Roman´ski, A., Doctoral Thesis, AGH, Kraków, 2000.

  Betteridge, W., Cobalt and its Alloys. Ellis Horwood, Chichester, 1982.

  Diderrich, E., Drapier, J.M., Coutsouradis, D., Habraken L., Low-alloy ductile cobalt for hardfacing electrodes. Cobalt, 1975, (1), 7–16.

  Zhao, J.-C., The fcc/hcp phase equilibria and phase transformation in cobalt-based binary systems. Zeitschrift für Metallkunde, 1999, 90(3), 223–232.

  Mende, B., Gille, G., Gries, B., Aulich, P., Münchow, J., Pre-alloyed powder. U.S. Patent 6,554,885 B1 (April 29, 2003).

  Konstanty, J., Ratuszek, W., Jamrozek, J., Olszewska, I., Properties of hot pressed nearstoichiometric FeCo alloys. International Journal of Powder Metallurgy, 2004, 40(1), 41–51.

  Hickling, H., Coleman, D.S., Sintering of fine iron powders produced from ferrous oxalate dihydrate. Powder Metallurgy, 1982, 25(1), 25–34.

  German, R.M., Liquid Phase Sintering. Plenum Press, New York, 1985.

  Peissker, E., Metal Powders. Norddeutsche Affinerie, Hamburg, June 1986.

Newer

6. Mechanical Properties of the Matrix

Older
  4. Diamond Tool Fabrication

sunwucheng © 2021 

Powered by Hexo. Theme - wikitten
