Repository: sunwucheng/wiki

File: Research&Specialty/Powder Metallurgy Diamond Tools/7. Wear Properties of the Matrix/index.html
7. Wear Properties of the Matrix | MYTH's Wiki

MYTH's Wiki

MYTH
  
  BLOG
  
  WIKI

MYTH	BLOG	WIKI	

categories

CS&EE (Interset&Hobby)
  
  Git
  C
  Linux
  Arduino
  RaspberryPi
  Script

English Learning
  
  Complex Sentences
  CATTI

Previous note records
  
  Document Records

Research&Specialty

Powder Metallurgy Diamond Tools
  
  4. Diamond Tool Fabrication
  5. Microstructure of the Matrix
  6. Mechanical Properties of the Matrix
  7. Wear Properties of the Matrix
  8. Main Application Areas and Operating Guidelines for Diamond-Impregnated Tools

Research Tools
  Scientific Journals

Introduction to this personal wiki site

Research&SpecialtyPowder Metallurgy Diamond Tools

2021-03-12

7. Wear Properties of the Matrix

7  Wear Properties of the Matrix
A number of fundamental studies of diamond tool wear processes may be found in the literature [1–18]. The majority of them have been entirely devoted to the behaviour of diamond grits, whereas little attention is turned to the mechanisms involved in the wear of the matrix. Therefore, it is worthwhile to discuss the complexity of the matrix wear, which seems to be equally a system property and material characteristics.
During sawing, or grinding, with diamond tools the interactions between the workpiece debris and matrix occur in a variety of forms depending on size of the abrasive swarf, its shape, cleavage properties, hardness, loading conditions, particle movement speed and pattern, etc. Abrasive and erosive modes of wear are always accompanied by other mechanisms such as thermal fatigue, indentation fatigue and others which are not yet well understood.

7.1  Resistance to Abrasive Wear
As stated above, there are always several mechanisms of wear acting in concert, all of which have different characteristics. The abrasive particles may remove material by micro-cutting, micro-fracture, pullout of individual grains or fatigue by repeated deformations [19]. Considerable plastic deformation occurs beneath the abraded surface and, consequently, strain-hardening takes place in the material which usually results in a reduction of the abrasive wear rate. As shown in Fig. 7.1, severe subsurface deformation is inevitable during abrasion and therefore the hardness at high strains often becomes the controlling property [18–20].
If hardness of the work-hardened material is close to or exceeds that of the abrasive, the reinforcement produced by strain-hardening is effective and the wear resistance is increased [19,21,22]. From the viewpoint of effective cutting action, the abrasive must be harder than the wearing surface. If it is only a little harder than the material to be abraded, the abrasive tends more readily to have its sharp corners removed after which its own cutting action is drastically reduced.
The mechanism of wear is affected to a large extent by the shape of abrasive particles. Abrasives originating from freshly fractured material have a lot of micro-cutting edges and remove far more material than the worn ones, which have only rounded edges. If the abrasive material is too brittle, however, then it may break into fine particles thus minimising wear. At constant contact pressure, and other testing conditions, the wear rate of most metals increases non-linearly with the mean abrasive particle size up to about 50 m and reaches a limiting value at about 100 m [19,23–25].
Another factor controlling wear rates is the tendency for material to be displaced rather than removed as wear debris. Therefore, outstanding ductility and toughness can suppress the more rapid forms of abrasive wear, such as micro-cutting and brittle fracture. Indentation fatigue, which is a much slower wear process, can appear instead. Needless to mention that the sharpness of abrasive particles and the pattern of moving, i.e. sliding or rolling, will also have an important effect on the process of material displacing.
Identification of minerals in the workpiece, that cause abrasion, is also an important consideration. Minerals that are too soft to abrade may still wear the material but the mechanisms involved are different, e.g. thermal fatigue, oxidation and removal of oxide layers by abrasion, etc.
Abrasive wear tests conducted on a great number of metallic and non-metallic materials have indicated that when the ratio of the hardness of the abrasive to the hardness of the test material attains the value of 1.3–1.7, the relative wear has a definite maximum and constant magnitude [21]. The foregoing finding implies a possibility of suppressing abrasion by raising hardness of the material above a certain critical value. The simplest way of accomplishing this is by introducing hard phases, such as carbides, to a softer matrix. A material containing carbides can possess up to four times the abrasive wear resistance of the corresponding carbide-free singlephase material. The peak of abrasive resistance occurs at approximately 30 vol% of hard phase. Beyond this level an undesirable, brittle and continuous hard phase network appears to facilitate crack propagation throughout the structure and to reduce resistance to wear [19,26]. If the abraded material also experiences impact stresses, its ductility takes priority over any other properties.
The way the grits pass over the worn surface determines the nature of abrasive wear. The literature denotes two basic modes of abrasive wear, i.e. twoand threebody abrasive wear.

7.1.1  Two-Body Abrasive Wear
The two-body abrasive wear is well exemplified by the action of grinding paper on a surface. Fixed abrasive grits pass over the mating surface and cut groves in it.
The two-body abrasive wear is the most rapid and severe means of removing material and therefore it is of the utmost importance that the diamond protrusion ensures sufficient clearance to keep the matrix remote from the workpiece surface asperities. As exemplified in Fig. 7.2, it seems impossible to avoid incidental situations when the matrix locally comes into direct contact with the workpiece and is abraded by the two-body mechanism.
If the clearance is insufficient for the application, repeated exposures of the matrix to a direct contact with the processed material will inevitably lead to a drastic decrease in the useful life of the tool.

7.1.2  Three-Body Abrasive Wear
The three-body abrasive wear arises when hard abrasive particles are introduced between a pair of sliding surfaces and abrade material of each. The particles are free to roll as well as slide over the surfaces since they are not held rigidly. It was found that the three-body abrasive wear is approximately 10 times slower than its twobody counterpart because the abrasive particles spend about 90% of the time rolling and only about 10% of the time sliding and abrading the surfaces [22,23].
Typically, the three-body mode of wear does not occur when the abrasive particles are small, or when they are softer than the abraded material. The latter may not apply to coarse abrasive particles, which neither are rounded up nor flow plastically but tend to shatter under increased loading thus reforming very sharp cutting facets. Each particle destruction event is accompanied by formation of new surface, which requires expenditure of energy [27]. Since this energy is provided via the wearing material, its surface is inevitably damaged while splitting the abrasive particles [26].
In sawing stone, concrete and hard ceramics, for instance, the wear of the matrix is brought about by the passage of an abrasive slurry, being a mixture of workpiece debris and a carrying liquid, over the working face of the diamond-impregnated segment. The abrasivity of the swarf, internally generated in the cutting zone by working diamonds, is influenced in a complex manner by its properties, segment composition and sawing conditions. The most important workpiece debris characteristics are:

average particle size and size distribution;

particle shape (sharpness);

mineral composition (hardness);

cleavage properties (resistance to fragmentation).

The variables related to segment composition and sawing conditions are equally important as they affect the space by which the matrix clears the workpiece and control the swarf concentration in the slurry. Hence the other important considerations are:

diamond size, strength and concentration (which combine to affect its protrusion window);

maximum chip thickness (see Eqs. (2.1) and (2.3));

cumulative chip thickness (see Section 2.1).

All the above parameters govern the particle movement pattern. Figure 7.3 shows a simplified two-dimensional model of a tribological system wherein some portions of an intermediate matter are compelled to either sliding or rolling motion between two sliding bodies.

7.2  Resistance to Erosive Wear
Erosive wear is caused by the impact of solid particles against the surface of an object. It involves several mechanisms, which are largely controlled by the particle material, particle size, angle of impingement, impact velocity and erosion medium.
In a similar manner to abrasive wear, hard particles cause higher wear rates than soft particles. It is, however, impossible to isolate hardness completely from other features of the impacting particle such as its shape and resistance to fragmentation. Even if the particle is hard but relatively blunt or spherical then it is unlikely to cause severe erosive wear. On the other hand, when the particle is sharp then cutting or brittle fragmentation of the target material is more likely.
The size of the particle is also of considerable relevance. The efficiency of erosive wear sharply decreases as the particle size decreases below about 100 m [41]. For instance, quartz particles smaller than 5 m in size are reported to cause no measurable erosion of steel at impact velocities below 300 m/s [42].
The angle of particle impingement can range from 0 to 90. At small angles, up to around 4°, the rate of erosion is negligibly low or even undetectable [43]. In ductile metals, measurable wear occurs as the angle of incidence increases and reaches its maximum rates at angles between 15 and 30 [19,20,41,44]. Schematic representation of the effect of impingement angle on wear rate of ductile materials is shown in Fig. 7.6.
A theoretical analysis predicts that beyond the angle for maximum erosion the wear rate, represented by the solid curve in Fig. 7.6, slopes down to reach zero at 90 [44]. The idealised model considers, however, a single particle collision with a perfectly flat surface, whereas in actual situations the surface becomes roughened by many impacts. Therefore, subsequent particles strike the surface with a distribution of angles deflecting upwards the experimental curve represented by the dashed line in Fig. 7.6. A number of other mechanisms such as brittle behaviour due to workhardening, fragmentation of the impacting particles, low cycle fatigue, temperature effects due to high strain rates, delamination wear, etc. have also been suggested for material removal due to impingement at high angles [41].
Another factor, which has a very strong effect on the wear process is the impact velocity of the erosive particle. If the speed is very low then stresses at impact are insufficient for plastic deformation to occur and much slower wear proceeds by surface fatigue. When the speed is elevated to a certain threshold value, of about 20 m/s [19], it is possible for the eroded material to deform plastically on particle impact. In this regime wear may occur by repetitive plastic deformation. For medium to high speeds the relationship between the erosive wear rate Rm, expressed as the volume removed by a given mass of abrasive, and impact velocity v can be described by a power law
where k is the empirical constant and n the velocity exponent.
The early formulation has predicted the material removal rate proportional to the square of the impact velocity [44]. The experimental data, however, yields velocity exponents ranging between 2 and 3 [19,20,41].
In many diamond tool applications the use of water as a cooling liquid is widespread. Therefore, the matrix erosion occurs by the flowing action of a liquid stream, which carries solid workpiece particles. The characteristics of the liquid medium may have a strong effect on the final wear rate. It has been documented that small additions of lubricants to erosive slurries can markedly reduce wear [19]. Controlling factors relate to the bulk properties of the medium, i.e. viscosity, density and turbulence as well as to its microscopic properties such as corrosivity and lubrication capacity. The ability of the liquid to provide cooling during particle impingement is also important.

7.3  The Role of Diamond
During sawing and grinding the load is primarily borne by the cutting diamonds with only a small system dependent proportion carried by the swarf sandwiched between the workpiece and the matrix.
Diamond crystals protruding above the matrix aid its overall wear resistance by:

preventing the matrix from direct rubbing against the processed material;

direct blockage of abrasion grooves.

The former point extends to the complex issues of developing space (clearance) between the matrix and the surface of the processed material that would be adequate for the application needs.
The latter point is associated with a phenomenon termed as the ‘stand-out effect’ [19]. As illustrated in Fig. 7.7, inhibition of wear by the abrasive swarf leads to the development of a matrix tail and chip removal grooves behind each individual diamond particle, unless the working diamonds change orientation in relation to the direction of movement, as in the frame sawing of stone.
When pullout occurs the matrix tail is no longer shielded by the diamond crystal. Immediately after the particle loss it is likely that the tail is exposed to short but extremely severe friction directly against the workpiece. Hard asperities pass over its surface like a cutting tool, wearing the matrix many times faster than unfixed abrasive particles. Figure 7.8 shows a typical pullout site worn flat along the direction of the saw blade rotation.
The wear pattern on the elevated, former tail site displays a random topography suggesting gradual removal of surface layers by the successful contact of workpiece debris. The chip removal groove looks completely different. Due to wider clearance it has been polished smooth, by erosion, and shows no signs of abrasion.
Given that the crystal size is kept constant, increased diamond concentration in conjunction with improved retention capacity of the matrix yields more diamond particles on the wear surface. Therefore, due to the stand-out effect, the tool life should increase monotonically in proportion to the number of cutting points which, in the tool-making routine, is controlled by altering diamond size and concentration. The application practice indicates, however, that the sawblade life increases only until a certain optimum concentration is attained beyond which point the tool life stabilises [4] or even decreases [47].
That optimum diamond concentration is a complex function of its type and size, tool operating parameters, workpiece properties, machine condition, etc. Items requiring special attention are uniform distribution of diamond in the matrix and machine power capabilities.
With increasing the concentration a certain proportion of diamonds is shielded by other stones in front of them and is thereby rendered ineffective. It is therefore important that diamond crystals are uniformly distributed throughout the matrix.
The concentration at which maximum tool life is achieved is also dependent on the machine power ratings. Insufficient machine power do not guarantee adequate penetration of cutting points into the workpiece and thus may hinder self-sharpening of diamond particles by controlled micro-fracture [13]. In the extreme, extended wear flatting may result in no cutting action whatsoever.
At high rubbing speeds, which are customary in the use of diamond tools, and at very light loads a temperature of up to 500C may be generated on the diamond faces which renders them blunt through oxidation or graphitisation/oxidation mechanism [48]. As it is virtually unrealistic that the cooling system fully compensates for the rise in temperature, the generated heat is partly transferred to the matrix thus making it softer. It has been documented theoretically [18] and experimentally [6] that normal forces acting on a sawblade grow steeply with progressive dulling of cutting points. Their detrimental effect on the tool life is twofold. First, the increasing normal force per working diamond promotes plastic deformation of the thermally softened matrix and may lead to excessive debonding and pullout of diamond particles; and second, unexpectedly high forces are hardly ever compensated for by the rigidity of the tool support. The tool thus becomes dynamically unbalanced which results in harmful vibrations generated in the system.
Due to great complexity and inherent instability of the actual wear conditions the current understanding of tool wear mechanisms remains highly qualitative. There are, however, clear experimental indications [18] that:

On difficult to cut (high power-consuming) workpiece the diamond breakdown and/or pullout appear to be the pre-dominant forms of tool wear.

On easy to cut (low power-consuming) workpiece the matrix is capable of retaining the diamond crystals longer and allow them to project much better beyond the working face of the tool. Hence, this is the matrix resistance to abrasive wear, which takes priority over capacity for diamond retention.

Assuming proper tool specification, to optimise its life it is necessary to avoid changes in the workpiece type and its machining conditions thus permitting development of a stable balance between the diamond particle protrusion and diamond penetration depth. Any alterations to the established cutting regime lead to accelerated tool wear by bringing the system closer to a new equilibrium.

References

Chalkley, J.R., Thomas, D.M., The tribological aspects of metal-bonded diamond grinding wheels. Powder Metallurgy, 1969, 12(24), 582–597.

  Bailey, M.W., Collin, W.D., Investigations into diamond sawing using titanized grits. Stone Industries, 1977, 18–21.

  Burgess, R.R., Circular sawing granite with diamond sawblades. Paper presented at Industrial Diamond Association of Japan 30th Anniversary Meeting and Seminar, Tokyo, Japan, May 16, 1978.

  Burgess, R.R., Man-made diamond for stone processing. Paper presented at 1st Technical Symposium, Bucharest, Romania, October 5–6, 1978.

  Bailey, M.W., Wright, D.N., SDA85 and SDA100 in circular saws – the effect of cutting parameters. In Proceedings of De Beers Düsseldorf Conference’79, Düsseldorf, Germany, May 22–23, 1979, pp. 2.15.1–2.15.12.

  Mamalis, A.G., Schulze, R., Tönshoff, A.K., The slotting of blocks of hard rock with a diamond segmented circular sawblade. Industrial Diamond Review, 1979, 39(5), 356–365.

  Ertingshausen, W., Wear processes in sawing hard stone. Industrial Diamond Review, 1985, 45(5), 254–258.

  Wright, D.N., Wapler, H., Investigations and prediction of diamond wear when sawing. Annals of the CIRP, 1986, 35(1), 239–244.

  Wright, D.N., The prediction of diamond wear in the sawing of stone. In Advances in Ultrahard Materials Application Technology, edited by Barrett, C., Vol. 4, De Beers Industrial Diamond Division, Ascot, 1988, pp. 47–60.

  McGowan, J., Brauninger, G., The application of superabrasives in granite slabbing. Paper presented at Superabrasives’91 Conference, Chicago, USA, June 11–13, 1991.

  Liao, Y.S., Luo, S.Y., Wear characteristics of sintered diamond composite during circular sawing. Wear, 1992, 157, 325–337.

  Liao, Y.S., Luo, S.Y., Effects of matrix characteristics on diamond composites. Journal of Materials Science, 1993, 28, 1245–1251.

  Davis, P.R., Fish, M.L., Peacock, S., Wright, D.N., An indicator system for saw grit. Industrial Diamond Review, 1996, 56(3), 78–87.

  Tönshoff, A.K., Asche, J., Wear of metal-bond diamond tools in the machining of stone. Industrial Diamond Review, 1997, 57(1), 7–13.

  Konstanty, J., Developing a better understanding of the bonding and wear mechanisms involved in using diamond impregnated tools. In Proceedings of International Workshop on Diamond Tool Production, Turin, Italy, November 8–10, 1999, pp. 97–106.

  Konstanty, J., Diamond bonding and matrix wear mechanisms involved in circular sawing of stone. Industrial Diamond Review, 2000, 60(1), 55–65.

  Roman´ski, A., Doctoral Thesis, AGH, Kraków, 2000.

  Konstanty, J., Cobalt as a Matrix in Diamond Impregnated Tools for Stone Sawing Applications, 2nd Edition. AGH Uczelniane Wydawnictwa Naukowo-Dydaktyczne, Krakow, 2003.

  Stachowiak, G.W., Batchelor, A.W., Engineering Tribology. Tribology series 24, Elsevier Amsterdam–London–New York–Tokyo, 1993.

  Sundararajan, G., The solid particle erosion of metallic materials: the rationalization of the influence of material variables. Wear, 1995, 186–187, 129–144.

  Khruschov, M.M., Principles of abrasive wear. Wear, 1974, 28, 69–88.

  Rabinowicz, E., Friction and Wear of Materials. Wiley, New York–London–Sydney, 1965.

  Rabinowicz, E., Dunn, L.A., Russell, P.G., A study of abrasive wear under three-body conditions. Wear, 1961, 4, 345–355.

  Rabinowicz, E., Mutis, A., Effect of abrasive particle size on wear. Wear, 1965, 8, 381–390.

  Misra, A., Finnie, I., Correlations between two-body and three-body abrasion and erosion of metals. Wear, 1981, 68, 33–39.

  Hurricks, P.L., Some metallurgical factors controlling the adhesive and abrasive wear resistance of steels. A review. Wear, 1973, 26, 285–304.

  Uetz, U., Föhl, J., Wear as an energy transformation process. Wear, 1978, 49, 253–264.

  Fang, L., Kong, X.L., Su, J.Y., Zhou Q.D., Movement patterns of abrasive particles in three-body abrasion. Wear, 1993, 162–164, 782–789.

  Borik, F., Testing for abrasive wear. In Selection and Use of Wear Tests for Materials, edited by Bayer, R.G., ASTM STP 615, Philadelphia, USA, 1976, pp. 30–44.

  Tucker, R.C., Miller, A.E., Low stress abrasive and adhesive wear testing. In Selection and Use of Wear Tests for Materials, edited by Bayer, R.G., ASTM STP 615, Philadelphia, USA, 1976, pp. 68–89.

  Misra, A., Finnie, I., A classification of three-body abrasive wear and design of a new tester. Wear, 1980, 60, 111–121.

  Ulvensøen, J.H., Müller, K., A new and flexible test-method for abrasive wear. In Proceedings of 12th International Plansee Seminar ’89, Wear Resistant Materials, Reutte, Austria, May 8–12, 1989, Vol. 2, pp. 463–480.

  Muller, K., Fundal, E., The Struers micro wear model and test. In Proceedings of 12th International Plansee Seminar ’89, Wear Resistant Materials, Reutte, Austria, May 8–12, 1989, Vol. 2, pp. 481–495.

  Fundal, E., The Struers micro wear test. Structure, 1989, 3, 3–4.

  Micro Wear Test. Instruction Manual. Struers Tech, Rødovre/Copenhagen, Denmark, 1989.

  Labormat – Basic concepts and machine design. Fundal Consulting, Borup, Denmark.

  Application of the Labormat lapping and micro wear testing. Fundal Consulting, Borup, Denmark.

  Standard test method for measuring abrasion using the dry sand/rubber wheel apparatus, ASTM Designation: G 65-94.

  Hawk, J.A., Wilson, R.D., Tylczak, J.H., Dog面an, Ö.N., Laboratory abrasive wear tests: investigation of test methods and alloy correlation. Wear, 1999, 225–229, 1031–1042.

  Cai, O., Diamond segment production technology. Part five. Diamante Applicazioni & Tecnologia, 2003, 8(32), 51–59.

  Finnie, I., Some reflections on the past and future of erosion. Wear, 1995, 186–187, 1–10.

  Hutchings, I.M., Strain rate effects in microparticle impact. Journal of Physics D: Applied Physics, 1977, 10(14), L179–L184.

  Talia, M., Lankarani, H., Talia, J.E., New experimental technique for the study and analysis of solid particle erosion mechanisms. Wear, 1999, 225–229, 1070–1077.

  Finnie, I., Erosion of surfaces by solid particles. Wear, 1960, 3, 87–103.

  Clark, H. McI., The influence of the flow field in slurry erosion. Wear, 1992, 152, 223–240.

  Guangzhi, L. (ed.) Diamond Drilling Handbook. Geological Publishing House, Beijing, China, 1992, p. 129.

  Reed, J.R., Applying metal bond diamond blades – art or science. Industrial Diamond Review, 1973, 33(4), 291–296.

  Jones, W.D., Fundamental Principles of Powder Metallurgy. Edward Arnold Publishers Ltd., London, 1960, pp. 806–819.

Newer

8. Main Application Areas and Operating Guidelines for Diamond-Impregnated Tools

Older
  6. Mechanical Properties of the Matrix

sunwucheng © 2021 

Powered by Hexo. Theme - wikitten
